Repository: zhenyu666-debug/Donor-Number-Screener

# donor-number-screener

> **[English](#english) | [中文](#chinese)**

## English

> **5-minute ML screening of high-DN electrolyte additives for Li-S batteries.**
> Built for small battery labs that can't afford DFT cluster time.

**Screened 29,513 candidates down to 20 with EBM-calibrated 95% intervals, in ~5 seconds, on a laptop.**

---

## What this is — quick map

> The repo now also ships a **Particle-Bayes-Physics (PBP) layer** that adds
> four physics simulators and a v2.1 SSE dataset / Pareto tool on top of
> the 5-model stacking ensemble. **All PBP scripts and tests live at the
> repo root** in `src/p24_*.py` ... `src/p35_*.py` and `tests/test_pbp_*.py`,
> not inside a subfolder. See [Particle-Bayes-Physics (PBP) layer](#particle-bayes-physics-pbp-layer)
> for the full v1+v2+v2.1 feature list.

## What this is

A drop-in screening service for Li-S battery additive R&D. You give me a
SMILES list (or I generate one for you from your design rules), and I send
back, in 3-5 working days:

1. **Top-20 candidates** ranked by predicted donor number (DN), with
   95% conformal prediction intervals.
2. **Pareto front** along (DN, synthetic accessibility) so you can trade
   off "best performance" vs "easiest to make".
3. **Decision rules** distilled from a tree model: e.g. "if HOMO_proxy
   > 0.4 and n_N >= 2, expected DN > 32".
4. **Active-learning recommendation** (for engagements that include a
   DFT/MD budget): "if you can only validate 50 more molecules, validate
   these 50".
5. **PDF report** with all of the above plus model cards, calibration
   plots, and SHAP attributions.

Built on the open methods described in *Data-driven screening of
electrolyte additives with high donor numbers for lithium-sulfur
batteries* (eScience 2026, article 100588), extended with a
self-consistent proxy-DN layer so the pipeline runs end-to-end on a
laptop.

---

## Why this exists

Most academic and startup battery labs run on year-2 grant money and
don't have a DFT cluster. Doing 30,000 B3LYP/6-31+G* calculations
costs roughly 12 million CPU-seconds and $400k-$1.5M of commercial
cloud time. We replace that with a **5-model stacking ensemble**
(RF + XGBoost + MLP + LightGBM + CatBoost) trained on 70
literature-anchored DN values, plus an **energy-based-model (EBM)**
addon that draws Langevin / MH / Gibbs samples to give you a *true*
posterior 95% interval on the donor number, with SHAP explanations
so you know which predictions you should trust.

**The chemistry conclusion is still valid:** high-DN additives are
HOMO-rich, high-dipole, multi-N/O/F species. The model ranks DMSO

### v2.1 — dataset fetcher + Pareto

8. **SSE dataset fetcher** ([`src/p34_fetch_sse_datasets.py`](src/p34_fetch_sse_datasets.py)) —
   pulls from four open data sources and merges them into a single
   ~620-row CSV ([`data/sse_datasets_combined.csv`](data/sse_datasets_combined.csv)):
   - OBELiX (NRC-Mila) — 599 experimentally-measured Li-SSE ionic
     conductivities from arXiv:2502.14234
   - COD (Crystallography Open Database) — CIF metadata for the 14
     known SSE formulas
   - CEMP (cleanenergymaterials.cn) — probe (graceful empty fallback)
   - [`data/paper_sse_extra.yaml`](data/paper_sse_extra.yaml) — hand-curated
     CAS / IOP high-throughput results
9. **Pareto best SSE** ([`src/p35_pareto_best_sse.py`](src/p35_pareto_best_sse.py)) —
   five-objective Pareto front over the merged dataset:
   - log10(sigma_ion), E_g, stability_window, -migration_barrier, -cost
   - reports per-objective Top-3, a balanced representative, and one
     representative per family (sulfide / oxide / halide / polymer / ...)

```bash
python src/p34_fetch_sse_datasets.py --offline
python src/p35_pareto_best_sse.py
python -m pytest tests/test_pbp_fetch_sse.py tests/test_pbp_pareto.py -v
```

### PBP data + results

| File | What it contains |
|---|---|
| [`data/particle_params.yaml`](data/particle_params.yaml) | LJ table for Li / C / N / O / F / P / S / Cl / B / H |
| [`data/sei_params.yaml`](data/sei_params.yaml) | SEI / EDL / cathode / anode / operating params |
| [`data/ml_aimd_params.yaml`](data/ml_aimd_params.yaml) | MACE / CHGNet + ASE NVT settings |
| [`data/p2d_3d_params.yaml`](data/p2d_3d_params.yaml) | P2D + thermal + mechanical + micro3d |
| [`data/sse_library.yaml`](data/sse_library.yaml) | 14 SSEs with sigma_ion, E_g, migration |
| [`data/paper_sse_extra.yaml`](data/paper_sse_extra.yaml) | hand-curated CAS / IOP high-throughput SSE |
| [`data/new_anchors_5.csv`](data/new_anchors_5.csv) | 5 calibration anchors (FEC, EC, DOL, AcCl, LiBOB) |
| [`data/sse_datasets_combined.csv`](data/sse_datasets_combined.csv) | ~620 SSEs (OBELiX + COD + paper) |
| [`data/sse_datasets_meta.json`](data/sse_datasets_meta.json) | per-source fetch counts + elapsed time |
| [`data/pareto_front.csv`](data/pareto_front.csv) | non-dominated SSEs |
| [`data/pareto_summary.json`](data/pareto_summary.json) | top-3 per objective + family representatives |

---

File: data/external_conductivity_calisol.csv (part 1 of 68)
id,source_db,smiles,name,cas,salt,concentration_m,temperature_K,conductivity_S_cm,viscosity_cp,source_doi,dn,an,epsilon_r,dipole_debye,oxidation_V,reduction_V,family,doi,license,notes
CAL-00000,CALiSol-23,,EC+DMC+DEC,,LiPF6,1.0,333.2350339,0.160642894,nan,10.1007/s10008-002-0300-9,nan,nan,nan,nan,nan,nan,liquid_electrolyte,10.1038/s41597-024-03575-8,CC BY 4.0,CALiSol-23 experimental conductivity
CAL-00001,CALiSol-23,,EC+DMC+DEC,,LiPF6,1.0,322.7649243,0.150856146,nan,10.1007/s10008-002-0300-9,nan,nan,nan,nan,nan,nan,liquid_electrolyte,10.1038/s41597-024-03575-8,CC BY 4.0,CALiSol-23 experimental conductivity
CAL-00002,CALiSol-23,,EC+DMC+DEC,,LiPF6,1.0,313.8017217,0.14166563,nan,10.1007/s10008-002-0300-9,nan,nan,nan,nan,nan,nan,liquid_electrolyte,10.1038/s41597-024-03575-8,CC BY 4.0,CALiSol-23 experimental conductivity
CAL-00003,CALiSol-23,,EC+DMC+DEC,,LiPF6,1.0,303.681806,0.13227699,nan,10.1007/s10008-002-0300-9,nan,nan,nan,nan,nan,nan,liquid_electrolyte,10.1038/s41597-024-03575-8,CC BY 4.0,CALiSol-23 experimental conductivity
CAL-00004,CALiSol-23,,EC+DMC+DEC,,LiPF6,1.0,293.0497925,0.119347689,nan,10.1007/s10008-002-0300-9,nan,nan,nan,nan,nan,nan,liquid_electrolyte,10.1038/s41597-024-03575-8,CC BY 4.0,CALiSol-23 experimental conductivity
CAL-00005,CALiSol-23,,EC+DMC+DEC,,LiPF6,1.0,283.4922228,0.110171803,nan,10.1007/s10008-002-0300-9,nan,nan,nan,nan,nan,nan,liquid_electrolyte,10.1038/s41597-024-03575-8,CC BY 4.0,CALiSol-23 experimental conductivity
CAL-00006,CALiSol-23,,EC+DMC+DEC,,LiPF6,1.0,273.5415154,0.098273586,nan,10.1007/s10008-002-0300-9,nan,nan,nan,nan,nan,nan,liquid_electrolyte,10.1038/s41597-024-03575-8,CC BY 4.0,CALiSol-23 experimental conductivity
CAL-00007,CALiSol-23,,EC+DMC+DEC,,LiPF6,1.0,263.3418784,0.0856794,nan,10.1007/s10008-002-0300-9,nan,nan,nan,nan,nan,nan,liquid_electrolyte,10.1038/s41597-024-03575-8,CC BY 4.0,CALiSol-23 experimental conductivity
CAL-00008,CALiSol-23,,EC+DMC+DEC,,LiPF6,1.0,253.3064335,0.072181505,nan,10.1007/s10008-002-0300-9,nan,nan,nan,nan,nan,nan,liquid_electrolyte,10.1038/s41597-024-03575-8,CC BY 4.0,CALiSol-23 experimental conductivity
CAL-00009,CALiSol-23,,EC+DMC+DEC,,LiPF6,1.0,243.4820082,0.058092757,nan,10.1007/s10008-002-0300-9,nan,nan,nan,nan,nan,nan,liquid_electrolyte,10.1038/s41597-024-03575-8,CC BY 4.0,CALiSol-23 experimental conductivity
CAL-00010,CALiSol-23,,EC+DMC+DEC,,LiPF6,1.0,233.6641853,0.043159309,nan,10.1007/s10008-002-0300-9,nan,nan,nan,nan,nan,nan,liquid_electrolyte,10.1038/s41597-024-03575-8,CC BY 4.0,CALiSol-23 experimental conductivity
CAL-00011,CALiSol-23,,EC+DMC+DEC,,LiPF6,1.0,223.4968354,0.030807411,nan,10.1007/s10008-002-0300-9,nan,nan,nan,nan,nan,nan,liquid_electrolyte,10.1038/s41597-024-03575-8,CC BY 4.0,CALiSol-23 experimental conductivity
CAL-00012,CALiSol-23,,EC+DMC+DEC,,LiBF4,1.0,332.7444052,0.092815386,nan,10.1007/s10008-002-0300-9,nan,nan,nan,nan,nan,nan,liquid_electrolyte,10.1038/s41597-024-03575-8,CC BY 4.0,CALiSol-23 experimental conductivity
CAL-00013,CALiSol-23,,EC+DMC+DEC,,LiBF4,1.0,322.7649243,0.089687079,nan,10.1007/s10008-002-0300-9,nan,nan,nan,nan,nan,nan,liquid_electrolyte,10.1038/s41597-024-03575-8,CC BY 4.0,CALiSol-23 experimental conductivity
CAL-00014,CALiSol-23,,EC+DMC+DEC,,LiBF4,1.0,313.3666112,0.085191199,nan,10.1007/s10008-002-0300-9,nan,nan,nan,nan,nan,nan,liquid_electrolyte,10.1038/s41597-024-03575-8,CC BY 4.0,CALiSol-23 experimental conductivity
CAL-00015,CALiSol-23,,EC+DMC+DEC,,LiBF4,1.0,303.681806,0.082791608,nan,10.1007/s10008-002-0300-9,nan,nan,nan,nan,nan,nan,liquid_electrolyte,10.1038/s41597-024-03575-8,CC BY 4.0,CALiSol-23 experimental conductivity
CAL-00016,CALiSol-23,,EC+DMC+DEC,,LiBF4,1.0,293.0497925,0.077747746,nan,10.1007/s10008-002-0300-9,nan,nan,nan,nan,nan,nan,liquid_electrolyte,10.1038/s41597-024-03575-8,CC BY 4.0,CALiSol-23 experimental conductivity
CAL-00017,CALiSol-23,,EC+DMC+DEC,,LiBF4,1.0,283.4922228,0.072595152,nan,10.1007/s10008-002-0300-9,nan,nan,nan,nan,nan,nan,liquid_electrolyte,10.1038/s41597-024-03575-8,CC BY 4.0,CALiSol-23 experimental conductivity
CAL-00018,CALiSol-23,,EC+DMC+DEC,,LiBF4,1.0,273.2108317,0.065126186,nan,10.1007/s10008-002-0300-9,nan,nan,nan,nan,nan,nan,liquid_electrolyte,10.1038/s41597-024-03575-8,CC BY 4.0,CALiSol-23 experimental conductivity
CAL-00019,CALiSol-23,,EC+DMC+DEC,,LiBF4,1.0,263.3418784,0.056779983,nan,10.1007/s10008-002-0300-9,nan,nan,nan,nan,nan,nan,liquid_electrolyte,10.1038/s41597-024-03575-8,CC BY 4.0,CALiSol-23 experimental conductivity
CAL-00020,CALiSol-23,,EC+DMC+DEC,,LiBF4,1.0,253.3064335,0.045697381,nan,10.1007/s10008-002-0300-9,nan,nan,nan,nan,nan,nan,liquid_electrolyte,10.1038/s41597-024-03575-8,CC BY 4.0,CALiSol-23 experimental conductivity
CAL-00021,CALiSol-23,,EC+DMC+DEC,,LiBF4,1.0,243.7446074,0.036360011,nan,10.1007/s10008-002-0300-9,nan,nan,nan,nan,nan,nan,liquid_electrolyte,10.1038/s41597-024-03575-8,CC BY 4.0,CALiSol-23 experimental conductivity
CAL-00022,CALiSol-23,,EC+DMC+DEC,,LiBF4,1.0,233.4228465,0.025367519,nan,10.1007/s10008-002-0300-9,nan,nan,nan,nan,nan,nan,liquid_electrolyte,10.1038/s41597-024-03575-8,CC BY 4.0,CALiSol-23 experimental conductivity
CAL-00023,CALiSol-23,,EC+EMC,,LiPF6,0.201931519,298.15,4.534450652,nan,10.1016/j.electacta.2008.04.023,nan,nan,nan,nan,nan,nan,liquid_electrolyte,10.1038/s41597-024-03575-8,CC BY 4.0,CALiSol-23 experimental conductivity
CAL-00024,CALiSol-23,,EC+EMC,,LiPF6,0.498683055,298.15,7.802607076,nan,10.1016/j.electacta.2008.04.023,nan,nan,nan,nan,nan,nan,liquid_electrolyte,10.1038/s41597-024-03575-8,CC BY 4.0,CALiSol-23 experimental conductivity
CAL-00025,CALiSol-23,,EC+EMC,,LiPF6,0.798946444,298.15,9.348230912,nan,10.1016/j.electacta.2008.04.023,nan,nan,nan,nan,nan,nan,liquid_electrolyte,10.1038/s41597-024-03575-8,CC BY 4.0,CALiSol-23 experimental conductivity
CAL-00026,CALiSol-23,,EC+EMC,,LiPF6,1.000877963,298.15,9.506517691,nan,10.1016/j.electacta.2008.04.023,nan,nan,nan,nan,nan,nan,liquid_electrolyte,10.1038/s41597-024-03575-8,CC BY 4.0,CALiSol-23 experimental conductivity
CAL-00027,CALiSol-23,,EC+EMC,,LiPF6,1.201053556,298.15,9.217877095,nan,10.1016/j.electacta.2008.04.023,nan,nan,nan,nan,nan,nan,liquid_electrolyte,10.1038/s41597-024-03575-8,CC BY 4.0,CALiSol-23 experimental conductivity
CAL-00028,CALiSol-23,,EC+EMC,,LiPF6,1.599648815,298.15,7.774674115,nan,10.1016/j.electacta.2008.04.023,nan,nan,nan,nan,nan,nan,liquid_electrolyte,10.1038/s41597-024-03575-8,CC BY 4.0,CALiSol-23 experimental conductivity
CAL-00029,CALiSol-23,,EC+EMC,,LiPF6,1.998244074,298.15,5.931098696,nan,10.1016/j.electacta.2008.04.023,nan,nan,nan,nan,nan,nan,liquid_electrolyte,10.1038/s41597-024-03575-8,CC BY 4.0,CALiSol-23 experimental conductivity
CAL-00030,CALiSol-23,,EC+EMC,,LiPF6,2.200175593,298.15,5.158286778,nan,10.1016/j.electacta.2008.04.023,nan,nan,nan,nan,nan,nan,liquid_electrolyte,10.1038/s41597-024-03575-8,CC BY 4.0,CALiSol-23 experimental conductivity
CAL-00031,CALiSol-23,,EC+EMC,,LiFSI,1.0,332.5420421,15.58303956,nan,10.1016/j.jpowsour.2010.12.040,nan,nan,nan,nan,nan,nan,liquid_electrolyte,10.1038/s41597-024-03575-8,CC BY 4.0,CALiSol-23 experimental conductivity
CAL-00032,CALiSol-23,,EC+EMC,,LiFSI,1.0,322.5244073,13.92880901,nan,10.1016/j.jpowsour.2010.12.040,nan,nan,nan,nan,nan,nan,liquid_electrolyte,10.1038/s41597-024-03575-8,CC BY 4.0,CALiSol-23 experimental conductivity
CAL-00033,CALiSol-23,,EC+EMC,,LiFSI,1.0,312.7431776,12.2868877,nan,10.1016/j.jpowsour.2010.12.040,nan,nan,nan,nan,nan,nan,liquid_electrolyte,10.1038/s41597-024-03575-8,CC BY 4.0,CALiSol-23 experimental conductivity
CAL-00034,CALiSol-23,,EC+EMC,,LiFSI,1.0,302.7131199,10.69635701,nan,10.1016/j.jpowsour.2010.12.040,nan,nan,nan,nan,nan,nan,liquid_electrolyte,10.1038/s41597-024-03575-8,CC BY 4.0,CALiSol-23 experimental conductivity
CAL-00035,CALiSol-23,,EC+EMC,,LiFSI,1.0,292.8494972,9.009384647,nan,10.1016/j.jpowsour.2010.12.040,nan,nan,nan,nan,nan,nan,liquid_electrolyte,10.1038/s41597-024-03575-8,CC BY 4.0,CALiSol-23 experimental conductivity
CAL-00036,CALiSol-23,,EC+EMC,,LiFSI,1.0,282.8897228,7.439667245,nan,10.1016/j.jpowsour.2010.12.040,nan,nan,nan,nan,nan,nan,liquid_electrolyte,10.1038/s41597-024-03575-8,CC BY 4.0,CALiSol-23 experimental conductivity
CAL-00037,CALiSol-23,,EC+EMC,,LiFSI,1.0,273.0531347,5.943977157,nan,10.1016/j.jpowsour.2010.12.040,nan,nan,nan,nan,nan,nan,liquid_electrolyte,10.1038/s41597-024-03575-8,CC BY 4.0,CALiSol-23 experimental conductivity
CAL-00038,CALiSol-23,,EC+EMC,,LiFSI,1.0,263.0106197,4.534527977,nan,10.1016/j.jpowsour.2010.12.040,nan,nan,nan,nan,nan,nan,liquid_electrolyte,10.1038/s41597-024-03575-8,CC BY 4.0,CALiSol-23 experimental conductivity
CAL-00039,CALiSol-23,,EC+EMC,,LiFSI,1.0,253.2231362,3.346973534,nan,10.1016/j.jpowsour.2010.12.040,nan,nan,nan,nan,nan,nan,liquid_electrolyte,10.1038/s41597-024-03575-8,CC BY 4.0,CALiSol-23 experimental conductivity
CAL-00040,CALiSol-23,,EC+EMC,,LiFSI,1.0,332.6084723,12.3682667,nan,10.1016/j.jpowsour.2010.12.040,nan,nan,nan,nan,nan,nan,liquid_electrolyte,10.1038/s41597-024-03575-8,CC BY 4.0,CALiSol-23 experimental conductivity
CAL-00041,CALiSol-23,,EC+EMC,,LiFSI,1.0,322.7762915,10.9825629,nan,10.1016/j.jpowsour.2010.12.040,nan,nan,nan,nan,nan,nan,liquid_electrolyte,10.1038/s41597-024-03575-8,CC BY 4.0,CALiSol-23 experimental conductivity
CAL-00042,CALiSol-23,,EC+EMC,,LiFSI,1.0,312.8052904,9.624200289,nan,10.1016/j.jpowsour.2010.12.040,nan,nan,nan,nan,nan,nan,liquid_electrolyte,10.1038/s41597-024-03575-8,CC BY 4.0,CALiSol-23 experimental conductivity
CAL-00043,CALiSol-23,,EC+EMC,,LiFSI,1.0,302.7744584,8.268462264,nan,10.1016/j.jpowsour.2010.12.040,nan,nan,nan,nan,nan,nan,liquid_electrolyte,10.1038/s41597-024-03575-8,CC BY 4.0,CALiSol-23 experimental conductivity
CAL-00044,CALiSol-23,,EC+EMC,,LiFSI,1.0,297.7574305,7.638732831,nan,10.1016/j.jpowsour.2010.12.040,nan,nan,nan,nan,nan,nan,liquid_electrolyte,10.1038/s41597-024-03575-8,CC BY 4.0,CALiSol-23 experimental conductivity
CAL-00045,CALiSol-23,,EC+EMC,,LiFSI,1.0,292.9069031,6.964404506,nan,10.1016/j.jpowsour.2010.12.040,nan,nan,nan,nan,nan,nan,liquid_electrolyte,10.1038/s41597-024-03575-8,CC BY 4.0,CALiSol-23 experimental conductivity
CAL-00046,CALiSol-23,,EC+EMC,,LiFSI,1.0,282.9460375,5.675556682,nan,10.1016/j.jpowsour.2010.12.040,nan,nan,nan,nan,nan,nan,liquid_electrolyte,10.1038/s41597-024-03575-8,CC BY 4.0,CALiSol-23 experimental conductivity
CAL-00047,CALiSol-23,,EC+EMC,,LiFSI,1.0,272.9725552,4.504692324,nan,10.1016/j.jpowsour.2010.12.040,nan,nan,nan,nan,nan,nan,liquid_electrolyte,10.1038/s41597-024-03575-8,CC BY 4.0,CALiSol-23 experimental conductivity
CAL-00048,CALiSol-23,,EC+EMC,,LiFSI,1.0,263.0628597,3.391455968,nan,10.1016/j.jpowsour.2010.12.040,nan,nan,nan,nan,nan,nan,liquid_electrolyte,10.1038/s41597-024-03575-8,CC BY 4.0,CALiSol-23 experimental conductivity
CAL-00049,CALiSol-23,,EC+EMC,,LiFSI,1.0,253.1626323,2.406050072,nan,10.1016/j.jpowsour.2010.12.040,nan,nan,nan,nan,nan,nan,liquid_electrolyte,10.1038/s41597-024-03575-8,CC BY 4.0,CALiSol-23 experimental conductivity
CAL-00050,CALiSol-23,,EC+EMC,,LiPF6,1.0,332.5401445,15.68624976,nan,10.1016/j.jpowsour.2010.12.040,nan,nan,nan,nan,nan,nan,liquid_electrolyte,10.1038/s41597-024-03575-8,CC BY 4.0,CALiSol-23 experimental conductivity
CAL-00051,CALiSol-23,,EC+EMC,,LiPF6,1.0,322.7137304,13.83716218,nan,10.1016/j.jpowsour.2010.12.040,nan,nan,nan,nan,nan,nan,liquid_electrolyte,10.1038/s41597-024-03575-8,CC BY 4.0,CALiSol-23 experimental conductivity
CAL-00052,CALiSol-23,,EC+EMC,,LiPF6,1.0,312.5720753,12.04594933,nan,10.1016/j.jpowsour.2010.12.040,nan,nan,nan,nan,nan,nan,liquid_electrolyte,10.1038/s41597-024-03575-8,CC BY 4.0,CALiSol-23 experimental conductivity
CAL-00053,CALiSol-23,,EC+EMC,,LiPF6,1.0,302.7241275,10.21332669,nan,10.1016/j.jpowsour.2010.12.040,nan,nan,nan,nan,nan,nan,liquid_electrolyte,10.1038/s41597-024-03575-8,CC BY 4.0,CALiSol-23 experimental conductivity
CAL-00054,CALiSol-23,,EC+EMC,,LiPF6,1.0,297.8700566,9.373393367,nan,10.1016/j.jpowsour.2010.12.040,nan,nan,nan,nan,nan,nan,liquid_electrolyte,10.1038/s41597-024-03575-8,CC BY 4.0,CALiSol-23 experimental conductivity
CAL-00055,CALiSol-23,,EC+EMC,,LiPF6,1.0,292.706816,8.545933527,nan,10.1016/j.jpowsour.2010.12.040,nan,nan,nan,nan,nan,nan,liquid_electrolyte,10.1038/s41597-024-03575-8,CC BY 4.0,CALiSol-23 experimental conductivity
CAL-00056,CALiSol-23,,EC+EMC,,LiPF6,1.0,282.9062028,6.873059177,nan,10.1016/j.jpowsour.2010.12.040,nan,nan,nan,nan,nan,nan,liquid_electrolyte,10.1038/s41597-024-03575-8,CC BY 4.0,CALiSol-23 experimental conductivity
CAL-00057,CALiSol-23,,EC+EMC,,LiPF6,1.0,272.939314,5.348178506,nan,10.1016/j.jpowsour.2010.12.040,nan,nan,nan,nan,nan,nan,liquid_electrolyte,10.1038/s41597-024-03575-8,CC BY 4.0,CALiSol-23 experimental conductivity
CAL-00058,CALiSol-23,,EC+EMC,,LiPF6,1.0,263.0331754,4.0,nan,10.1016/j.jpowsour.2010.12.040,nan,nan,nan,nan,nan,nan,liquid_electrolyte,10.1038/s41597-024-03575-8,CC BY 4.0,CALiSol-23 experimental conductivity
CAL-00059,CALiSol-23,,EC+EMC,,LiPF6,1.0,253.1395384,2.76382576,nan,10.1016/j.jpowsour.2010.12.040,nan,nan,nan,nan,nan,nan,liquid_electrolyte,10.1038/s41597-024-03575-8,CC BY 4.0,CALiSol-23 experimental conductivity
CAL-00060,CALiSol-23,,EC+EMC,,LiBF4,1.0,332.8117237,6.103022078,nan,10.1016/j.jpowsour.2010.12.040,nan,nan,nan,nan,nan,nan,liquid_electrolyte,10.1038/s41597-024-03575-8,CC BY 4.0,CALiSol-23 experimental conductivity
CAL-00061,CALiSol-23,,EC+EMC,,LiBF4,1.0,322.9677005,5.419257645,nan,10.1016/j.jpowsour.2010.12.040,nan,nan,nan,nan,nan,nan,liquid_electrolyte,10.1038/s41597-024-03575-8,CC BY 4.0,CALiSol-23 experimental conductivity
CAL-00062,CALiSol-23,,EC+EMC,,LiBF4,1.0,312.985053,4.748984501,nan,10.1016/j.jpowsour.2010.12.040,nan,nan,nan,nan,nan,nan,liquid_electrolyte,10.1038/s41597-024-03575-8,CC BY 4.0,CALiSol-23 experimental conductivity
CAL-00063,CALiSol-23,,EC+EMC,,LiBF4,1.0,302.9428736,4.080006438,nan,10.1016/j.jpowsour.2010.12.040,nan,nan,nan,nan,nan,nan,liquid_electrolyte,10.1038/s41597-024-03575-8,CC BY 4.0,CALiSol-23 experimental conductivity
CAL-00064,CALiSol-23,,EC+EMC,,LiBF4,1.0,298.0833662,3.719833623,nan,10.1016/j.jpowsour.2010.12.040,nan,nan,nan,nan,nan,nan,liquid_electrolyte,10.1038/s41597-024-03575-8,CC BY 4.0,CALiSol-23 experimental conductivity
CAL-00065,CALiSol-23,,EC+EMC,,LiBF4,1.0,293.0645169,3.436529588,nan,10.1016/j.jpowsour.2010.12.040,nan,nan,nan,nan,nan,nan,liquid_electrolyte,10.1038/s41597-024-03575-8,CC BY 4.0,CALiSol-23 experimental conductivity
CAL-00066,CALiSol-23,,EC+EMC,,LiBF4,1.0,283.0889854,2.856573625,nan,10.1016/j.jpowsour.2010.12.040,nan,nan,nan,nan,nan,nan,liquid_electrolyte,10.1038/s41597-024-03575-8,CC BY 4.0,CALiSol-23 experimental conductivity
CAL-00067,CALiSol-23,,EC+EMC,,LiBF4,1.0,273.103041,2.29739671,nan,10.1016/j.jpowsour.2010.12.040,nan,nan,nan,nan,nan,nan,liquid_electrolyte,10.1038/s41597-024-03575-8,CC BY 4.0,CALiSol-23 experimental conductivity
CAL-00068,CALiSol-23,,EC+EMC,,LiBF4,1.0,263.1804756,1.764240962,nan,10.1016/j.jpowsour.2010.12.040,nan,nan,nan,nan,nan,nan,liquid_electrolyte,10.1038/s41597-024-03575-8,CC BY 4.0,CALiSol-23 experimental conductivity
CAL-00069,CALiSol-23,,EC+EMC,,LiBF4,1.0,253.3816835,1.293633165,nan,10.1016/j.jpowsour.2010.12.040,nan,nan,nan,nan,nan,nan,liquid_electrolyte,10.1038/s41597-024-03575-8,CC BY 4.0,CALiSol-23 experimental conductivity
CAL-00070,CALiSol-23,,EC+EMC,,LiBF4,1.0,332.6559387,10.48660798,nan,10.1016/j.jpowsour.2010.12.040,nan,nan,nan,nan,nan,nan,liquid_electrolyte,10.1038/s41597-024-03575-8,CC BY 4.0,CALiSol-23 experimental conductivity
CAL-00071,CALiSol-23,,EC+EMC,,LiBF4,1.0,322.8209929,9.311719622,nan,10.1016/j.jpowsour.2010.12.040,nan,nan,nan,nan,nan,nan,liquid_electrolyte,10.1038/s41597-024-03575-8,CC BY 4.0,CALiSol-23 experimental conductivity
CAL-00072,CALiSol-23,,EC+EMC,,LiBF4,1.0,312.8506316,8.052985912,nan,10.1016/j.jpowsour.2010.12.040,nan,nan,nan,nan,nan,nan,liquid_electrolyte,10.1038/s41597-024-03575-8,CC BY 4.0,CALiSol-23 experimental conductivity
CAL-00073,CALiSol-23,,EC+EMC,,LiBF4,1.0,302.8200851,6.827836782,nan,10.1016/j.jpowsour.2010.12.040,nan,nan,nan,nan,nan,nan,liquid_electrolyte,10.1038/s41597-024-03575-8,CC BY 4.0,CALiSol-23 experimental conductivity
CAL-00074,CALiSol-23,,EC+EMC,,LiBF4,1.0,297.9629611,6.266322617,nan,10.1016/j.jpowsour.2010.12.040,nan,nan,nan,nan,nan,nan,liquid_electrolyte,10.1038/s41597-024-03575-8,CC BY 4.0,CALiSol-23 experimental conductivity
CAL-00075,CALiSol-23,,EC+EMC,,LiBF4,1.0,292.9496041,5.75098679,nan,10.1016/j.jpowsour.2010.12.040,nan,nan,nan,nan,nan,nan,liquid_electrolyte,10.1038/s41597-024-03575-8,CC BY 4.0,CALiSol-23 experimental conductivity
CAL-00076,CALiSol-23,,EC+EMC,,LiBF4,1.0,283.1288716,4.717737796,nan,10.1016/j.jpowsour.2010.12.040,nan,nan,nan,nan,nan,nan,liquid_electrolyte,10.1038/s41597-024-03575-8,CC BY 4.0,CALiSol-23 experimental conductivity
CAL-00077,CALiSol-23,,EC+EMC,,LiBF4,1.0,273.0109204,3.695358381,nan,10.1016/j.jpowsour.2010.12.040,nan,nan,nan,nan,nan,nan,liquid_electrolyte,10.1038/s41597-024-03575-8,CC BY 4.0,CALiSol-23 experimental conductivity
CAL-00078,CALiSol-23,,EC+EMC,,LiBF4,1.0,263.2220822,2.800557959,nan,10.1016/j.jpowsour.2010.12.040,nan,nan,nan,nan,nan,nan,liquid_electrolyte,10.1038/s41597-024-03575-8,CC BY 4.0,CALiSol-23 experimental conductivity
CAL-00079,CALiSol-23,,EC+EMC,,LiBF4,1.0,253.1956308,1.973767943,nan,10.1016/j.jpowsour.2010.12.040,nan,nan,nan,nan,nan,nan,liquid_electrolyte,10.1038/s41597-024-03575-8,CC BY 4.0,CALiSol-23 experimental conductivity
CAL-00080,CALiSol-23,,EC+DMC,,LiTDI,1.0,253.4239726,2.120059529,nan,10.1016/j.jpowsour.2011.06.030,nan,nan,nan,nan,nan,nan,liquid_electrolyte,10.1038/s41597-024-03575-8,CC BY 4.0,CALiSol-23 experimental conductivity
CAL-00081,CALiSol-23,,EC+DMC,,LiTDI,1.0,258.3554795,2.609603846,nan,10.1016/j.jpowsour.2011.06.030,nan,nan,nan,nan,nan,nan,liquid_electrolyte,10.1038/s41597-024-03575-8,CC BY 4.0,CALiSol-23 experimental conductivity
CAL-00082,CALiSol-23,,EC+DMC,,LiTDI,1.0,263.2869863,3.156275205,nan,10.1016/j.jpowsour.2011.06.030,nan,nan,nan,nan,nan,nan,liquid_electrolyte,10.1038/s41597-024-03575-8,CC BY 4.0,CALiSol-23 experimental conductivity
CAL-00083,CALiSol-23,,EC+DMC,,LiTDI,1.0,268.2184932,3.751015812,nan,10.1016/j.jpowsour.2011.06.030,nan,nan,nan,nan,nan,nan,liquid_electrolyte,10.1038/s41597-024-03575-8,CC BY 4.0,CALiSol-23 experimental conductivity
CAL-00084,CALiSol-23,,EC+DMC,,LiTDI,1.0,273.15,4.354663438,nan,10.1016/j.jpowsour.2011.06.030,nan,nan,nan,nan,nan,nan,liquid_electrolyte,10.1038/s41597-024-03575-8,CC BY 4.0,CALiSol-23 experimental conductivity
CAL-00085,CALiSol-23,,EC+DMC,,LiTDI,1.0,278.0815068,4.967456203,nan,10.1016/j.jpowsour.2011.06.030,nan,nan,nan,nan,nan,nan,liquid_electrolyte,10.1038/s41597-024-03575-8,CC BY 4.0,CALiSol-23 experimental conductivity
CAL-00086,CALiSol-23,,EC+DMC,,LiTDI,1.0,283.15,5.633862438,nan,10.1016/j.jpowsour.2011.06.030,nan,nan,nan,nan,nan,nan,liquid_electrolyte,10.1038/s41597-024-03575-8,CC BY 4.0,CALiSol-23 experimental conductivity
CAL-00087,CALiSol-23,,EC+DMC,,LiTDI,1.0,288.0815068,6.204877237,nan,10.1016/j.jpowsour.2011.06.030,nan,nan,nan,nan,nan,nan,liquid_electrolyte,10.1038/s41597-024-03575-8,CC BY 4.0,CALiSol-23 experimental conductivity
CAL-00088,CALiSol-23,,EC+DMC,,LiTDI,1.0,293.0130137,6.914237829,nan,10.1016/j.jpowsour.2011.06.030,nan,nan,nan,nan,nan,nan,liquid_electrolyte,10.1038/s41597-024-03575-8,CC BY 4.0,CALiSol-23 experimental conductivity
CAL-00089,CALiSol-23,,EC+DMC,,LiTDI,1.0,297.9445205,7.615023865,nan,10.1016/j.jpowsour.2011.06.030,nan,nan,nan,nan,nan,nan,liquid_electrolyte,10.1038/s41597-024-03575-8,CC BY 4.0,CALiSol-23 experimental conductivity
CAL-00090,CALiSol-23,,EC+DMC,,LiTDI,1.0,303.0130137,8.338558189,nan,10.1016/j.jpowsour.2011.06.030,nan,nan,nan,nan,nan,nan,liquid_electrolyte,10.1038/s41597-024-03575-8,CC BY 4.0,CALiSol-23 experimental conductivity
CAL-00091,CALiSol-23,,EC+DMC,,LiTDI,1.0,312.8760274,9.822780951,nan,10.1016/j.jpowsour.2011.06.030,nan,nan,nan,nan,nan,nan,liquid_electrolyte,10.1038/s41597-024-03575-8,CC BY 4.0,CALiSol-23 experimental conductivity
CAL-00092,CALiSol-23,,EC+DMC,,LiTDI,1.0,317.8075342,10.50632909,nan,10.1016/j.jpowsour.2011.06.030,nan,nan,nan,nan,nan,nan,liquid_electrolyte,10.1038/s41597-024-03575-8,CC BY 4.0,CALiSol-23 experimental conductivity
CAL-00093,CALiSol-23,,EC+DMC,,LiPDI,1.0,253.4239726,1.842205473,nan,10.1016/j.jpowsour.2011.06.030,nan,nan,nan,nan,nan,nan,liquid_electrolyte,10.1038/s41597-024-03575-8,CC BY 4.0,CALiSol-23 experimental conductivity
CAL-00094,CALiSol-23,,EC+DMC,,LiPDI,1.0,258.4924658,2.307946131,nan,10.1016/j.jpowsour.2011.06.030,nan,nan,nan,nan,nan,nan,liquid_electrolyte,10.1038/s41597-024-03575-8,CC BY 4.0,CALiSol-23 experimental conductivity
CAL-00095,CALiSol-23,,EC+DMC,,LiPDI,1.0,263.2869863,2.824068913,nan,10.1016/j.jpowsour.2011.06.030,nan,nan,nan,nan,nan,nan,liquid_electrolyte,10.1038/s41597-024-03575-8,CC BY 4.0,CALiSol-23 experimental conductivity
CAL-00096,CALiSol-23,,EC+DMC,,LiPDI,1.0,268.2184932,3.336623765,nan,10.1016/j.jpowsour.2011.06.030,nan,nan,nan,nan,nan,nan,liquid_electrolyte,10.1038/s41597-024-03575-8,CC BY 4.0,CALiSol-23 experimental conductivity
CAL-00097,CALiSol-23,,EC+DMC,,LiPDI,1.0,273.15,3.85097639,nan,10.1016/j.jpowsour.2011.06.030,nan,nan,nan,nan,nan,nan,liquid_electrolyte,10.1038/s41597-024-03575-8,CC BY 4.0,CALiSol-23 experimental conductivity
CAL-00098,CALiSol-23,,EC+DMC,,LiPDI,1.0,278.2184932,4.471069072,nan,10.1016/j.jpowsour.2011.06.030,nan,nan,nan,nan,nan,nan,liquid_electrolyte,10.1038/s41597-024-03575-8,CC BY 4.0,CALiSol-23 experimental conductivity
CAL-00099,CALiSol-23,,EC+DMC,,LiPDI,1.0,283.15,5.070476194,nan,10.1016/j.jpowsour.2011.06.030,nan,nan,nan,nan,nan,nan,liquid_electrolyte,10.1038/s41597-024-03575-8,CC BY 4.0,CALiSol-23 experimental conductivity
CAL-00100,CALiSol-23,,EC+DMC,,LiPDI,1.0,288.0815068,5.683317927,nan,10.1016/j.jpowsour.2011.06.030,nan,nan,nan,nan,nan,nan,liquid_electrolyte,10.1038/s41597-024-03575-8,CC BY 4.0,CALiSol-23 experimental conductivity
CAL-00101,CALiSol-23,,EC+DMC,,LiPDI,1.0,293.15,6.370741414,nan,10.1016/j.jpowsour.2011.06.030,nan,nan,nan,nan,nan,nan,liquid_electrolyte,10.1038/s41597-024-03575-8,CC BY 4.0,CALiSol-23 experimental conductivity
CAL-00102,CALiSol-23,,EC+DMC,,LiPDI,1.0,297.9445205,7.098494906,nan,10.1016/j.jpowsour.2011.06.030,nan,nan,nan,nan,nan,nan,liquid_electrolyte,10.1038/s41597-024-03575-8,CC BY 4.0,CALiSol-23 experimental conductivity
CAL-00103,CALiSol-23,,EC+DMC,,LiPDI,1.0,302.8760274,7.863851661,nan,10.1016/j.jpowsour.2011.06.030,nan,nan,nan,nan,nan,nan,liquid_electrolyte,10.1038/s41597-024-03575-8,CC BY 4.0,CALiSol-23 experimental conductivity
CAL-00104,CALiSol-23,,EC+DMC,,LiPDI,1.0,312.8760274,9.264321784,nan,10.1016/j.jpowsour.2011.06.030,nan,nan,nan,nan,nan,nan,liquid_electrolyte,10.1038/s41597-024-03575-8,CC BY 4.0,CALiSol-23 experimental conductivity
CAL-00105,CALiSol-23,,EC+DMC,,LiPDI,1.0,317.9445205,9.967978163,nan,10.1016/j.jpowsour.2011.06.030,nan,nan,nan,nan,nan,nan,liquid_electrolyte,10.1038/s41597-024-03575-8,CC BY 4.0,CALiSol-23 experimental conductivity
CAL-00106,CALiSol-23,,EC+DMC,,LiPF6,1.0,253.4239726,3.307854125,nan,10.1016/j.jpowsour.2011.06.030,nan,nan,nan,nan,nan,nan,liquid_electrolyte,10.1038/s41597-024-03575-8,CC BY 4.0,CALiSol-23 experimental conductivity
CAL-00107,CALiSol-23,,EC+DMC,,LiPF6,1.0,258.3554795,4.071672861,nan,10.1016/j.jpowsour.2011.06.030,nan,nan,nan,nan,nan,nan,liquid_electrolyte,10.1038/s41597-024-03575-8,CC BY 4.0,CALiSol-23 experimental conductivity
CAL-00108,CALiSol-23,,EC+DMC,,LiPF6,1.0,263.2869863,4.838902914,nan,10.1016/j.jpowsour.2011.06.030,nan,nan,nan,nan,nan,nan,liquid_electrolyte,10.1038/s41597-024-03575-8,CC BY 4.0,CALiSol-23 experimental conductivity
CAL-00109,CALiSol-23,,EC+DMC,,LiPF6,1.0,268.2184932,5.818420512,nan,10.1016/j.jpowsour.2011.06.030,nan,nan,nan,nan,nan,nan,liquid_electrolyte,10.1038/s41597-024-03575-8,CC BY 4.0,CALiSol-23 experimental conductivity
CAL-00110,CALiSol-23,,EC+DMC,,LiPF6,1.0,273.15,6.715351084,nan,10.1016/j.jpowsour.2011.06.030,nan,nan,nan,nan,nan,nan,liquid_electrolyte,10.1038/s41597-024-03575-8,CC BY 4.0,CALiSol-23 experimental conductivity
CAL-00111,CALiSol-23,,EC+DMC,,LiPF6,1.0,278.2184932,7.705930369,nan,10.1016/j.jpowsour.2011.06.030,nan,nan,nan,nan,nan,nan,liquid_electrolyte,10.1038/s41597-024-03575-8,CC BY 4.0,CALiSol-23 experimental conductivity
CAL-00112,CALiSol-23,,EC+DMC,,LiPF6,1.0,283.15,8.7903169,nan,10.1016/j.jpowsour.2011.06.030,nan,nan,nan,nan,nan,nan,liquid_electrolyte,10.1038/s41597-024-03575-8,CC BY 4.0,CALiSol-23 experimental conductivity
CAL-00113,CALiSol-23,,EC+DMC,,LiPF6,1.0,288.0815068,9.795252881,nan,10.1016/j.jpowsour.2011.06.030,nan,nan,nan,nan,nan,nan,liquid_electrolyte,10.1038/s41597-024-03575-8,CC BY 4.0,CALiSol-23 experimental conductivity
CAL-00114,CALiSol-23,,EC+DMC,,LiPF6,1.0,293.0130137,10.91507623,nan,10.1016/j.jpowsour.2011.06.030,nan,nan,nan,nan,nan,nan,liquid_electrolyte,10.1038/s41597-024-03575-8,CC BY 4.0,CALiSol-23 experimental conductivity
CAL-00115,CALiSol-23,,EC+DMC,,LiPF6,1.0,297.9445205,12.09193518,nan,10.1016/j.jpowsour.2011.06.030,nan,nan,nan,nan,nan,nan,liquid_electrolyte,10.1038/s41597-024-03575-8,CC BY 4.0,CALiSol-23 experimental conductivity
CAL-00116,CALiSol-23,,EC+DMC,,LiPF6,1.0,303.0130137,13.31856972,nan,10.1016/j.jpowsour.2011.06.030,nan,nan,nan,nan,nan,nan,liquid_electrolyte,10.1038/s41597-024-03575-8,CC BY 4.0,CALiSol-23 experimental conductivity
CAL-00117,CALiSol-23,,EC+DMC,,LiPF6,1.0,312.8760274,15.68921029,nan,10.1016/j.jpowsour.2011.06.030,nan,nan,nan,nan,nan,nan,liquid_electrolyte,10.1038/s41597-024-03575-8,CC BY 4.0,CALiSol-23 experimental conductivity
CAL-00118,CALiSol-23,,EC+DMC,,LiPF6,1.0,317.8075342,16.97859662,nan,10.1016/j.jpowsour.2011.06.030,nan,nan,nan,nan,nan,nan,liquid_electrolyte,10.1038/s41597-024-03575-8,CC BY 4.0,CALiSol-23 experimental conductivity
CAL-00119,CALiSol-23,,EC+DMC,,LiTFSI,1.0,298.0,8.373333333,nan,10.1016/j.jpowsour.2011.07.071,nan,nan,nan,nan,nan,nan,liquid_electrolyte,10.1038/s41597-024-03575-8,CC BY 4.0,CALiSol-23 experimental conductivity
CAL-00120,CALiSol-23,,EC+DMC,,LiTFSI,1.0,298.0,9.066666667,nan,10.1016/j.jpowsour.2011.07.071,nan,nan,nan,nan,nan,nan,liquid_electrolyte,10.1038/s41597-024-03575-8,CC BY 4.0,CALiSol-23 experimental conductivity
CAL-00121,CALiSol-23,,EC+DMC,,LiTFSI,1.0,298.0,9.3,nan,10.1016/j.jpowsour.2011.07.071,nan,nan,nan,nan,nan,nan,liquid_electrolyte,10.1038/s41597-024-03575-8,CC BY 4.0,CALiSol-23 experimental conductivity
CAL-00122,CALiSol-23,,EC+DMC,,LiTFSI,1.0,298.0,9.373333333,nan,10.1016/j.jpowsour.2011.07.071,nan,nan,nan,nan,nan,nan,liquid_electrolyte,10.1038/s41597-024-03575-8,CC BY 4.0,CALiSol-23 experimental conductivity
CAL-00123,CALiSol-23,,EC+DMC,,LiTFSI,1.0,298.0,9.446666667,nan,10.1016/j.jpowsour.2011.07.071,nan,nan,nan,nan,nan,nan,liquid_electrolyte,10.1038/s41597-024-03575-8,CC BY 4.0,CALiSol-23 experimental conductivity
CAL-00124,CALiSol-23,,EC+DMC,,LiTFSI,1.0,298.0,9.313333333,nan,10.1016/j.jpowsour.2011.07.071,nan,nan,nan,nan,nan,nan,liquid_electrolyte,10.1038/s41597-024-03575-8,CC BY 4.0,CALiSol-23 experimental conductivity
CAL-00125,CALiSol-23,,EC+DMC,,LiTFSI,1.0,298.0,9.093333333,nan,10.1016/j.jpowsour.2011.07.071,nan,nan,nan,nan,nan,nan,liquid_electrolyte,10.1038/s41597-024-03575-8,CC BY 4.0,CALiSol-23 experimental conductivity
CAL-00126,CALiSol-23,,EC+DMC,,LiTFSI,1.0,298.0,8.886666667,nan,10.1016/j.jpowsour.2011.07.071,nan,nan,nan,nan,nan,nan,liquid_electrolyte,10.1038/s41597-024-03575-8,CC BY 4.0,CALiSol-23 experimental conductivity
CAL-00127,CALiSol-23,,EC+DMC,,LiTFSI,1.0,298.0,8.666666667,nan,10.1016/j.jpowsour.2011.07.071,nan,nan,nan,nan,nan,nan,liquid_electrolyte,10.1038/s41597-024-03575-8,CC BY 4.0,CALiSol-23 experimental conductivity
CAL-00128,CALiSol-23,,EC,,LiTFSI,1.0,298.0,7.906666667,nan,10.1016/j.jpowsour.2011.07.071,nan,nan,nan,nan,nan,nan,liquid_electrolyte,10.1038/s41597-024-03575-8,CC BY 4.0,CALiSol-23 experimental conductivity
CAL-00129,CALiSol-23,,DMC,,LiTFSI,1.0,298.0,6.993333333,nan,10.1016/j.jpowsour.2011.07.071,nan,nan,nan,nan,nan,nan,liquid_electrolyte,10.1038/s41597-024-03575-8,CC BY 4.0,CALiSol-23 experimental conductivity
CAL-00130,CALiSol-23,,EC+DMC,,LiPF6,1.0,260.9124652,5.037117229,nan,10.1016/j.jpowsour.2011.07.071,nan,nan,nan,nan,nan,nan,liquid_electrolyte,10.1038/s41597-024-03575-8,CC BY 4.0,CALiSol-23 experimental conductivity
CAL-00131,CALiSol-23,,EC+DMC,,LiPF6,1.0,261.6795546,5.194092174,nan,10.1016/j.jpowsour.2011.07.071,nan,nan,nan,nan,nan,nan,liquid_electrolyte,10.1038/s41597-024-03575-8,CC BY 4.0,CALiSol-23 experimental conductivity
CAL-00132,CALiSol-23,,EC+DMC,,LiPF6,1.0,262.1373337,5.247448191,nan,10.1016/j.jpowsour.2011.07.071,nan,nan,nan,nan,nan,nan,liquid_electrolyte,10.1038/s41597-024-03575-8,CC BY 4.0,CALiSol-23 experimental conductivity
CAL-00133,CALiSol-23,,EC+DMC,,LiPF6,1.0,262.90133,5.353386947,nan,10.1016/j.jpowsour.2011.07.071,nan,nan,nan,nan,nan,nan,liquid_electrolyte,10.1038/s41597-024-03575-8,CC BY 4.0,CALiSol-23 experimental conductivity
CAL-00134,CALiSol-23,,EC+DMC,,LiPF6,1.0,263.2106403,5.457005877,nan,10.1016/j.jpowsour.2011.07.071,nan,nan,nan,nan,nan,nan,liquid_electrolyte,10.1038/s41597-024-03575-8,CC BY 4.0,CALiSol-23 experimental conductivity
CAL-00135,CALiSol-23,,EC+DMC,,LiPF6,1.0,264.2808537,5.615527374,nan,10.1016/j.jpowsour.2011.07.071,nan,nan,nan,nan,nan,nan,liquid_electrolyte,10.1038/s41597-024-03575-8,CC BY 4.0,CALiSol-23 experimental conductivity
CAL-00136,CALiSol-23,,EC+DMC,,LiPF6,1.0,265.0479431,5.77250232,nan,10.1016/j.jpowsour.2011.07.071,nan,nan,nan,nan,nan,nan,liquid_electrolyte,10.1038/s41597-024-03575-8,CC BY 4.0,CALiSol-23 experimental conductivity
CAL-00137,CALiSol-23,,EC+DMC,,LiPF6,1.0,266.1243427,6.033096195,nan,10.1016/j.jpowsour.2011.07.071,nan,nan,nan,nan,nan,nan,liquid_electrolyte,10.1038/s41597-024-03575-8,CC BY 4.0,CALiSol-23 experimental conductivity
CAL-00138,CALiSol-23,,EC+DMC,,LiPF6,1.0,267.7977111,6.143674606,nan,10.1016/j.jpowsour.2011.07.071,nan,nan,nan,nan,nan,nan,liquid_electrolyte,10.1038/s41597-024-03575-8,CC BY 4.0,CALiSol-23 experimental conductivity
CAL-00139,CALiSol-23,,EC+DMC,,LiPF6,1.0,268.1039282,6.196257346,nan,10.1016/j.jpowsour.2011.07.071,nan,nan,nan,nan,nan,nan,liquid_electrolyte,10.1038/s41597-024-03575-8,CC BY 4.0,CALiSol-23 experimental conductivity
CAL-00140,CALiSol-23,,EC+DMC,,LiPF6,1.0,269.0256727,6.405041757,nan,10.1016/j.jpowsour.2011.07.071,nan,nan,nan,nan,nan,nan,liquid_electrolyte,10.1038/s41597-024-03575-8,CC BY 4.0,CALiSol-23 experimental conductivity
CAL-00141,CALiSol-23,,EC+DMC,,LiPF6,1.0,269.9443242,6.562789978,nan,10.1016/j.jpowsour.2011.07.071,nan,nan,nan,nan,nan,nan,liquid_electrolyte,10.1038/s41597-024-03575-8,CC BY 4.0,CALiSol-23 experimental conductivity
CAL-00142,CALiSol-23,,EC+DMC,,LiPF6,1.0,271.0114445,6.670275286,nan,10.1016/j.jpowsour.2011.07.071,nan,nan,nan,nan,nan,nan,liquid_electrolyte,10.1038/s41597-024-03575-8,CC BY 4.0,CALiSol-23 experimental conductivity
CAL-00143,CALiSol-23,,EC+DMC,,LiPF6,1.0,272.236313,6.880606248,nan,10.1016/j.jpowsour.2011.07.071,nan,nan,nan,nan,nan,nan,liquid_electrolyte,10.1038/s41597-024-03575-8,CC BY 4.0,CALiSol-23 experimental conductivity
CAL-00144,CALiSol-23,,EC+DMC,,LiPF6,1.0,273.1518713,6.98731828,nan,10.1016/j.jpowsour.2011.07.071,nan,nan,nan,nan,nan,nan,liquid_electrolyte,10.1038/s41597-024-03575-8,CC BY 4.0,CALiSol-23 experimental conductivity
CAL-00145,CALiSol-23,,EC+DMC,,LiPF6,1.0,273.3065264,7.039127745,nan,10.1016/j.jpowsour.2011.07.071,nan,nan,nan,nan,nan,nan,liquid_electrolyte,10.1038/s41597-024-03575-8,CC BY 4.0,CALiSol-23 experimental conductivity
CAL-00146,CALiSol-23,,EC+DMC,,LiPF6,1.0,273.6127436,7.091710486,nan,10.1016/j.jpowsour.2011.07.071,nan,nan,nan,nan,nan,nan,liquid_electrolyte,10.1038/s41597-024-03575-8,CC BY 4.0,CALiSol-23 experimental conductivity
CAL-00147,CALiSol-23,,EC+DMC,,LiPF6,1.0,274.8376121,7.302041448,nan,10.1016/j.jpowsour.2011.07.071,nan,nan,nan,nan,nan,nan,liquid_electrolyte,10.1038/s41597-024-03575-8,CC BY 4.0,CALiSol-23 experimental conductivity
CAL-00148,CALiSol-23,,EC+DMC,,LiPF6,1.0,274.8468914,7.455150015,nan,10.1016/j.jpowsour.2011.07.071,nan,nan,nan,nan,nan,nan,liquid_electrolyte,10.1038/s41597-024-03575-8,CC BY 4.0,CALiSol-23 experimental conductivity
CAL-00149,CALiSol-23,,EC+DMC,,LiPF6,1.0,275.3046706,7.508506032,nan,10.1016/j.jpowsour.2011.07.071,nan,nan,nan,nan,nan,nan,liquid_electrolyte,10.1038/s41597-024-03575-8,CC BY 4.0,CALiSol-23 experimental conductivity
CAL-00150,CALiSol-23,,EC+DMC,,LiPF6,1.0,276.526446,7.667800804,nan,10.1016/j.jpowsour.2011.07.071,nan,nan,nan,nan,nan,nan,liquid_electrolyte,10.1038/s41597-024-03575-8,CC BY 4.0,CALiSol-23 experimental conductivity
CAL-00151,CALiSol-23,,EC+DMC,,LiPF6,1.0,277.1388803,7.772966285,nan,10.1016/j.jpowsour.2011.07.071,nan,nan,nan,nan,nan,nan,liquid_electrolyte,10.1038/s41597-024-03575-8,CC BY 4.0,CALiSol-23 experimental conductivity
CAL-00152,CALiSol-23,,EC+DMC,,LiPF6,1.0,278.2121868,7.982523972,nan,10.1016/j.jpowsour.2011.07.071,nan,nan,nan,nan,nan,nan,liquid_electrolyte,10.1038/s41597-024-03575-8,CC BY 4.0,CALiSol-23 experimental conductivity
CAL-00153,CALiSol-23,,EC+DMC,,LiPF6,1.0,279.1370244,8.242344572,nan,10.1016/j.jpowsour.2011.07.071,nan,nan,nan,nan,nan,nan,liquid_electrolyte,10.1038/s41597-024-03575-8,CC BY 4.0,CALiSol-23 experimental conductivity
CAL-00154,CALiSol-23,,EC+DMC,,LiPF6,1.0,279.9103,8.501391896,nan,10.1016/j.jpowsour.2011.07.071,nan,nan,nan,nan,nan,nan,liquid_electrolyte,10.1038/s41597-024-03575-8,CC BY 4.0,CALiSol-23 experimental conductivity
CAL-00155,CALiSol-23,,EC+DMC,,LiPF6,1.0,281.1413548,8.813795237,nan,10.1016/j.jpowsour.2011.07.071,nan,nan,nan,nan,nan,nan,liquid_electrolyte,10.1038/s41597-024-03575-8,CC BY 4.0,CALiSol-23 experimental conductivity
CAL-00156,CALiSol-23,,EC+DMC,,LiPF6,1.0,282.3600371,8.92205382,nan,10.1016/j.jpowsour.2011.07.071,nan,nan,nan,nan,nan,nan,liquid_electrolyte,10.1038/s41597-024-03575-8,CC BY 4.0,CALiSol-23 experimental conductivity
CAL-00157,CALiSol-23,,EC+DMC,,LiPF6,1.0,282.9755645,9.07825549,nan,10.1016/j.jpowsour.2011.07.071,nan,nan,nan,nan,nan,nan,liquid_electrolyte,10.1038/s41597-024-03575-8,CC BY 4.0,CALiSol-23 experimental conductivity
CAL-00158,CALiSol-23,,EC+DMC,,LiPF6,1.0,283.4364367,9.182647696,nan,10.1016/j.jpowsour.2011.07.071,nan,nan,nan,nan,nan,nan,liquid_electrolyte,10.1038/s41597-024-03575-8,CC BY 4.0,CALiSol-23 experimental conductivity
CAL-00159,CALiSol-23,,EC+DMC,,LiPF6,1.0,284.5066502,9.341169193,nan,10.1016/j.jpowsour.2011.07.071,nan,nan,nan,nan,nan,nan,liquid_electrolyte,10.1038/s41597-024-03575-8,CC BY 4.0,CALiSol-23 experimental conductivity
CAL-00160,CALiSol-23,,EC+DMC,,LiPF6,1.0,285.7284256,9.500463965,nan,10.1016/j.jpowsour.2011.07.071,nan,nan,nan,nan,nan,nan,liquid_electrolyte,10.1038/s41597-024-03575-8,CC BY 4.0,CALiSol-23 experimental conductivity
CAL-00161,CALiSol-23,,EC+DMC,,LiPF6,1.0,286.798639,9.658985462,nan,10.1016/j.jpowsour.2011.07.071,nan,nan,nan,nan,nan,nan,liquid_electrolyte,10.1038/s41597-024-03575-8,CC BY 4.0,CALiSol-23 experimental conductivity
CAL-00162,CALiSol-23,,EC+DMC,,LiPF6,1.0,287.704918,9.612588927,nan,10.1016/j.jpowsour.2011.07.071,nan,nan,nan,nan,nan,nan,liquid_electrolyte,10.1038/s41597-024-03575-8,CC BY 4.0,CALiSol-23 experimental conductivity
CAL-00163,CALiSol-23,,EC+DMC,,LiPF6,1.0,288.6266625,9.821373337,nan,10.1016/j.jpowsour.2011.07.071,nan,nan,nan,nan,nan,nan,liquid_electrolyte,10.1038/s41597-024-03575-8,CC BY 4.0,CALiSol-23 experimental conductivity
CAL-00164,CALiSol-23,,EC+DMC,,LiPF6,1.0,288.9390659,9.976028457,nan,10.1016/j.jpowsour.2011.07.071,nan,nan,nan,nan,nan,nan,liquid_electrolyte,10.1038/s41597-024-03575-8,CC BY 4.0,CALiSol-23 experimental conductivity
CAL-00165,CALiSol-23,,EC+DMC,,LiPF6,1.0,289.0999072,10.1299103,nan,10.1016/j.jpowsour.2011.07.071,nan,nan,nan,nan,nan,nan,liquid_electrolyte,10.1038/s41597-024-03575-8,CC BY 4.0,CALiSol-23 experimental conductivity
CAL-00166,CALiSol-23,,EC+DMC,,LiPF6,1.0,289.4123105,10.28456542,nan,10.1016/j.jpowsour.2011.07.071,nan,nan,nan,nan,nan,nan,liquid_electrolyte,10.1038/s41597-024-03575-8,CC BY 4.0,CALiSol-23 experimental conductivity
CAL-00167,CALiSol-23,,EC+DMC,,LiPF6,1.0,289.8700897,10.33792144,nan,10.1016/j.jpowsour.2011.07.071,nan,nan,nan,nan,nan,nan,liquid_electrolyte,10.1038/s41597-024-03575-8,CC BY 4.0,CALiSol-23 experimental conductivity
CAL-00168,CALiSol-23,,EC+DMC,,LiPF6,1.0,290.7763687,10.2915249,nan,10.1016/j.jpowsour.2011.07.071,nan,nan,nan,nan,nan,nan,liquid_electrolyte,10.1038/s41597-024-03575-8,CC BY 4.0,CALiSol-23 experimental conductivity
CAL-00169,CALiSol-23,,EC+DMC,,LiPF6,1.0,291.995051,10.39978348,nan,10.1016/j.jpowsour.2011.07.071,nan,nan,nan,nan,nan,nan,liquid_electrolyte,10.1038/s41597-024-03575-8,CC BY 4.0,CALiSol-23 experimental conductivity
CAL-00170,CALiSol-23,,EC+DMC,,LiPF6,1.0,293.2168265,10.55907826,nan,10.1016/j.jpowsour.2011.07.071,nan,nan,nan,nan,nan,nan,liquid_electrolyte,10.1038/s41597-024-03575-8,CC BY 4.0,CALiSol-23 experimental conductivity
CAL-00171,CALiSol-23,,EC+DMC,,LiPF6,1.0,293.5261367,10.66269719,nan,10.1016/j.jpowsour.2011.07.071,nan,nan,nan,nan,nan,nan,liquid_electrolyte,10.1038/s41597-024-03575-8,CC BY 4.0,CALiSol-23 experimental conductivity
CAL-00172,CALiSol-23,,EC+DMC,,LiPF6,1.0,294.4447881,10.82044541,nan,10.1016/j.jpowsour.2011.07.071,nan,nan,nan,nan,nan,nan,liquid_electrolyte,10.1038/s41597-024-03575-8,CC BY 4.0,CALiSol-23 experimental conductivity
CAL-00173,CALiSol-23,,EC+DMC,,LiPF6,1.0,295.6696567,11.03077637,nan,10.1016/j.jpowsour.2011.07.071,nan,nan,nan,nan,nan,nan,liquid_electrolyte,10.1038/s41597-024-03575-8,CC BY 4.0,CALiSol-23 experimental conductivity
CAL-00174,CALiSol-23,,EC+DMC,,LiPF6,1.0,297.0460872,11.24188061,nan,10.1016/j.jpowsour.2011.07.071,nan,nan,nan,nan,nan,nan,liquid_electrolyte,10.1038/s41597-024-03575-8,CC BY 4.0,CALiSol-23 experimental conductivity
CAL-00175,CALiSol-23,,EC+DMC,,LiPF6,1.0,298.8741107,11.40426848,nan,10.1016/j.jpowsour.2011.07.071,nan,nan,nan,nan,nan,nan,liquid_electrolyte,10.1038/s41597-024-03575-8,CC BY 4.0,CALiSol-23 experimental conductivity
CAL-00176,CALiSol-23,,EC+DMC,,LiPF6,1.0,302.3971543,12.03448809,nan,10.1016/j.jpowsour.2011.07.071,nan,nan,nan,nan,nan,nan,liquid_electrolyte,10.1038/s41597-024-03575-8,CC BY 4.0,CALiSol-23 experimental conductivity
CAL-00177,CALiSol-23,,EC+DMC,,LiPF6,1.0,308.6978039,13.49520569,nan,10.1016/j.jpowsour.2011.07.071,nan,nan,nan,nan,nan,nan,liquid_electrolyte,10.1038/s41597-024-03575-8,CC BY 4.0,CALiSol-23 experimental conductivity
CAL-00178,CALiSol-23,,EC+DMC,,LiPF6,1.0,311.9177235,14.12387875,nan,10.1016/j.jpowsour.2011.07.071,nan,nan,nan,nan,nan,nan,liquid_electrolyte,10.1038/s41597-024-03575-8,CC BY 4.0,CALiSol-23 experimental conductivity
CAL-00179,CALiSol-23,,EC+DMC,,LiPF6,1.0,314.2189916,14.59480359,nan,10.1016/j.jpowsour.2011.07.071,nan,nan,nan,nan,nan,nan,liquid_electrolyte,10.1038/s41597-024-03575-8,CC BY 4.0,CALiSol-23 experimental conductivity
CAL-00180,CALiSol-23,,EC+DMC,,LiPF6,1.0,316.2171358,15.06418187,nan,10.1016/j.jpowsour.2011.07.071,nan,nan,nan,nan,nan,nan,liquid_electrolyte,10.1038/s41597-024-03575-8,CC BY 4.0,CALiSol-23 experimental conductivity
CAL-00181,CALiSol-23,,EC+DMC,,LiPF6,1.0,318.2060006,15.38045159,nan,10.1016/j.jpowsour.2011.07.071,nan,nan,nan,nan,nan,nan,liquid_electrolyte,10.1038/s41597-024-03575-8,CC BY 4.0,CALiSol-23 experimental conductivity
CAL-00182,CALiSol-23,,EC+DMC,,LiPF6,1.0,320.5072688,15.85137643,nan,10.1016/j.jpowsour.2011.07.071,nan,nan,nan,nan,nan,nan,liquid_electrolyte,10.1038/s41597-024-03575-8,CC BY 4.0,CALiSol-23 experimental conductivity
CAL-00183,CALiSol-23,,EC+DMC,,LiPF6,1.0,326.6316115,16.90303124,nan,10.1016/j.jpowsour.2011.07.071,nan,nan,nan,nan,nan,nan,liquid_electrolyte,10.1038/s41597-024-03575-8,CC BY 4.0,CALiSol-23 experimental conductivity
