Repository: zhenyu666-debug/Donor-Number-Screener

# donor-number-screener

> **[English](#english) | [中文](#chinese)**

## English

> **5-minute ML screening of high-DN electrolyte additives for Li-S batteries.**
> Built for small battery labs that can't afford DFT cluster time.

**Screened 29,513 candidates down to 20 with EBM-calibrated 95% intervals, in ~5 seconds, on a laptop.**

---

### v2.1 — dataset fetcher + Pareto

8. **SSE dataset fetcher** ([`src/p34_fetch_sse_datasets.py`](src/p34_fetch_sse_datasets.py)) —
   pulls from four open data sources and merges them into a single
   ~620-row CSV ([`data/sse_datasets_combined.csv`](data/sse_datasets_combined.csv)):
   - OBELiX (NRC-Mila) — 599 experimentally-measured Li-SSE ionic

File: data/external_solvents_combat.csv
id,source_db,smiles,name,cas,dn,an,epsilon_r,viscosity_cp,dipole_debye,conductivity_S_cm,oxidation_V,reduction_V,be_litfsi_kcal,be_polysulfide_kcal,diffusion,density,molecular_weight,melting_point_c,boiling_point_c,family,doi,license,notes
CB-0000,ComBat,CCCS(=O)(=O)CCC,DPS,598-03-8,nan,nan,32.62,5432.0,nan,nan,nan,nan,-29.67281336,-31.74096887,nan,1.112,150.24,29.5,270.0,Sulfone,10.5281/zenodo.7830272,MIT,ComBat Li-S
CB-0001,ComBat,COP(=O)(OC)OC,TMP,512-56-1,nan,nan,21.26,1.8905,nan,nan,nan,nan,-25.3274459,-25.32943515,nan,1.2144,140.07,-46.16111111,197.1722222,Phosphate,10.5281/zenodo.7830272,MIT,ComBat Li-S
CB-0002,ComBat,CCS(=O)(=O)C,EMS,594-43-4,nan,nan,57.5,4750000.0,nan,nan,nan,nan,-31.15865821,-26.88348202,nan,1.1638,108.16,34.44444444,239.0,Sulfone,10.5281/zenodo.7830272,MIT,ComBat Li-S
CB-0003,ComBat,CC(C)S(=O)(=O)C,IPMS,4853-74-1,nan,nan,nan,nan,nan,nan,nan,nan,-30.95003852,-30.06721017,nan,1.053,122.19,16.0,224.8,Sulfone,10.5281/zenodo.7830272,MIT,ComBat Li-S
CB-0004,ComBat,CN1CCN(C1=O)C,DMI,80-73-9,29.0,nan,37.6,2.07,nan,nan,nan,nan,-35.21213959,-34.38893246,nan,1.05161,114.15,8.2,221.0,Azole,10.5281/zenodo.7830272,MIT,ComBat Li-S
CB-0005,ComBat,C(C(F)(F)F)OP(OCC(F)(F)F)OCC(F)(F)F,TTFP,370-69-4,nan,nan,nan,nan,nan,nan,nan,nan,-27.67372961,-29.86378828,nan,1.4866,328.07,nan,130.5,Phosphite,10.5281/zenodo.7830272,MIT,ComBat Li-S
CB-0006,ComBat,CCOP(=O)(OCC)OCC,TEP,78-40-0,nan,nan,12.94,1.46,nan,nan,nan,nan,-29.02638902,-28.83391432,nan,1.068,182.15,-56.43888889,214.95,Phosphate,10.5281/zenodo.7830272,MIT,ComBat Li-S
CB-0007,ComBat,C(COCC(F)(F)F)OCC(F)(F)F,DTFEG,80054-75-7,nan,nan,nan,1.4,nan,nan,nan,nan,-32.73967299,-26.35165518,nan,1.34,226.12,nan,nan,Fluorinated,10.5281/zenodo.7830272,MIT,ComBat Li-S
CB-0008,ComBat,C1CCS(=O)(=O)C1,SL,126-33-0,14.8,nan,44.0,10.34,nan,nan,nan,nan,-30.43562553,-29.44900441,nan,1.26,120.17,26.06111111,284.95,Sulfone,10.5281/zenodo.7830272,MIT,ComBat Li-S
CB-0009,ComBat,CCCN(CCC)S(=O)(=O)C(F)(F)F,DPT,1242695-00-6,nan,nan,nan,nan,nan,nan,nan,nan,-25.69080465,-23.99396242,nan,1.2,233.25,nan,209.6,Sulfonamide,10.5281/zenodo.7830272,MIT,ComBat Li-S
CB-0010,ComBat,CS(=O)C,DMSO,67-68-5,30.0,nan,46.5,2.47,nan,nan,nan,nan,-35.05840456,-32.25975886,7.3e-06,1.101,78.14,18.45,188.8388889,Sulfoxide,10.5281/zenodo.7830272,MIT,ComBat Li-S
CB-0011,ComBat,CN(C)S(=O)(=O)C(F)(F)F,DMT,28048-17-1,nan,nan,23.0,1.48,nan,nan,nan,nan,-24.420070676934337,-22.59446318290927,nan,1.382,177.15,-39.6,120.0,Sulfonamide,10.5281/zenodo.7830272,MIT,ComBat Li-S
CB-0012,ComBat,CCS(=O)(=O)C(C)C,EIPS,4853-75-2,nan,nan,nan,4.0,nan,nan,nan,nan,-33.43059205,-28.2464636,nan,1.09,136.21,-6.25,90.5,Sulfone,10.5281/zenodo.7830272,MIT,ComBat Li-S
CB-0013,ComBat,CCCCOCCCC,DBE,142-96-1,18.1,nan,3.08,0.69,nan,nan,nan,nan,-27.71558684,-25.52212071,nan,0.767,130.23,-97.82777778,142.1722222,Ether,10.5281/zenodo.7830272,MIT,ComBat Li-S
CB-0014,ComBat,CCOC(C(F)F)(F)F,ETFE,512-51-6,nan,nan,nan,486.0,nan,nan,nan,nan,-22.17350702,-19.74736061,nan,1.1951,146.08,nan,57.5,Fluorinated,10.5281/zenodo.7830272,MIT,ComBat Li-S
CB-0015,ComBat,COC(C(F)(F)F)C(F)(F)F,HFME,13171-18-1,nan,nan,nan,498.0,nan,nan,nan,nan,-21.86380987,-19.76313598,nan,1.3802,182.06,nan,50.0,Fluorinated,10.5281/zenodo.7830272,MIT,ComBat Li-S
CB-0016,ComBat,CCOCC(C(F)F)(F)F,ETTFPE,,nan,nan,nan,nan,nan,nan,nan,nan,-25.84439661,-24.22709954,nan,1.166,160.11,nan,86.0,Fluorinated,10.5281/zenodo.7830272,MIT,ComBat Li-S
CB-0017,ComBat,C(C(F)(F)F)OC(C(F)F)(F)F,TFETFE,406-78-0,nan,nan,nan,nan,nan,nan,nan,nan,-18.19718746,-18.01520499,nan,1.4789,200.05,-85.9,56.2,Fluorinated,10.5281/zenodo.7830272,MIT,ComBat Li-S
CB-0018,ComBat,CCCOCC,EPE,628-32-0,nan,nan,nan,nan,nan,nan,nan,nan,-26.5101958,-26.76108688,nan,0.7305,88.15,-127.5,63.2,Ether,10.5281/zenodo.7830272,MIT,ComBat Li-S
CB-0019,ComBat,C(C(C(C(C(F)F)(F)F)(F)F)(F)F)OC(C(F)F)(F)F,OFE,16627-71-7,nan,nan,nan,nan,nan,nan,nan,nan,-19.64808289,-18.74161564,nan,1.6621,332.09,nan,133.0,Fluorinated,10.5281/zenodo.7830272,MIT,ComBat Li-S
CB-0020,ComBat,C(COC(C(F)F)(F)F)OC(C(F)F)(F)F,TFEE,358-39-4,nan,nan,nan,nan,nan,nan,nan,nan,-22.10741914,-21.93211982,nan,1.4726,262.1,nan,86.0,Fluorinated,10.5281/zenodo.7830272,MIT,ComBat Li-S
CB-0021,ComBat,CCCOC(C(F)F)(F)F,TFEPE,380-48-3,nan,nan,nan,nan,nan,nan,nan,nan,-21.35874387,-21.89631383,nan,1.1549,160.11,nan,71.7,Fluorinated,10.5281/zenodo.7830272,MIT,ComBat Li-S
CB-0022,ComBat,C[Si](C)(C)C(F)(F)F,TFMTMS,81290-20-2,nan,nan,nan,nan,nan,nan,nan,nan,-7.308357778,-8.719318097,nan,1.0,142.19,nan,49.3,Silane,10.5281/zenodo.7830272,MIT,ComBat Li-S
CB-0023,ComBat,CC(C)COC(C(F)F)(F)F,TFEIBE,18180-34-2,nan,nan,nan,nan,nan,nan,nan,nan,-20.61769869,-16.44017178,nan,1.1022,174.14,nan,41.0,Fluorinated,10.5281/zenodo.7830272,MIT,ComBat Li-S
CB-0024,ComBat,C(C(F)(F)F)OCC(F)(F)F,BTFE,333-36-8,nan,nan,nan,636.0,nan,nan,nan,nan,-23.33049762,-22.44949536,nan,1.3667,182.06,-150.4,63.9,Fluorinated,10.5281/zenodo.7830272,MIT,ComBat Li-S
CB-0025,ComBat,C1CCCCC1,CYCLOHEXANE,110-82-7,0.0,nan,2.02,0.977,nan,nan,nan,nan,-9.458535297,-10.65320631,1.42e-05,0.779,84.16,6.45,80.67222222,Nonpolar,10.5281/zenodo.7830272,MIT,ComBat Li-S
CB-0026,ComBat,CCCOCC(F)(F)F,TFEP,,nan,nan,nan,nan,nan,nan,nan,nan,-24.0382262,-23.31433758,nan,1.1,142.12,nan,72.6,Fluorinated,10.5281/zenodo.7830272,MIT,ComBat Li-S
CB-0027,ComBat,CCCOCC(F)F,DFEP,372-83-8,nan,nan,nan,nan,nan,nan,nan,nan,-24.72344356,-24.00756843,nan,1.0,124.13,nan,90.0,Fluorinated,10.5281/zenodo.7830272,MIT,ComBat Li-S
CB-0028,ComBat,CC1=CC=CC=C1,TOLUENE,108-88-3,0.1,nan,2.38,1.165,nan,nan,nan,nan,-18.6345974,-19.4285179,2.27e-05,0.867,92.14,-95.05,110.5611111,Nonpolar,10.5281/zenodo.7830272,MIT,ComBat Li-S
CB-0029,ComBat,C(COC(C(F)F)(F)F)COC(C(F)F)(F)F,FDE,138845-14-4,nan,nan,nan,nan,nan,nan,nan,nan,-25.07397192,-21.74833007,nan,1.4273,276.12,nan,95.0,Fluorinated,10.5281/zenodo.7830272,MIT,ComBat Li-S
CB-0030,ComBat,C(C(C(F)F)(F)F)OC(C(F)F)(F)F,TTE,16627-68-2,nan,nan,nan,nan,nan,nan,nan,nan,-19.3012996,-19.78953975,nan,1.5323,232.07,nan,94.0,Fluorinated,10.5281/zenodo.7830272,MIT,ComBat Li-S
CB-0031,ComBat,C(C(C(F)(F)F)(F)F)OC(C(F)F)(F)F,TPE,50807-74-4,nan,nan,nan,nan,nan,nan,nan,nan,-18.92003377,-17.56346111,nan,1.5299,250.06,nan,68.0,Fluorinated,10.5281/zenodo.7830272,MIT,ComBat Li-S
CB-0032,ComBat,CN(C)C=O,DMF,68-12-2,26.5,nan,38.0,0.802,nan,nan,nan,nan,-29.67090443,-29.72794024,1.63e-05,0.95,73.09,-61.16111111,148.8388889,Formamide,10.5281/zenodo.7830272,MIT,ComBat Li-S
CB-0033,ComBat,COCCOCC(F)(F)F,TFEG,123525-89-3,nan,nan,nan,nan,nan,nan,nan,nan,-34.96617836,-34.7194415,nan,1.1,158.12,nan,101.3,Fluorinated,10.5281/zenodo.7830272,MIT,ComBat Li-S
CB-0034,ComBat,CC(C)CC(CO)O,PEGDME,87760-51-8; 91049-45-5; 24347-54-4; 72110-08-8,nan,nan,nan,nan,nan,nan,nan,nan,-34.46496536,-25.86171255,nan,0.938,118.17,nan,112.25,Ether,10.5281/zenodo.7830272,MIT,ComBat Li-S
CB-0035,ComBat,CCCCOCCOCCOCCCC,DEGDBE,112-73-2,nan,nan,nan,2.16,nan,nan,nan,nan,-28.02027005,-28.53965431,nan,0.885,218.33,-60.05,256.0611111,Ether,10.5281/zenodo.7830272,MIT,ComBat Li-S
CB-0036,ComBat,CCOCCOCCOCC,EEE,112-36-7,nan,nan,5.7,1.268,nan,nan,nan,nan,-25.11395724,-24.44911251,nan,0.9063,162.23,-44.32777778,188.8388889,Ether,10.5281/zenodo.7830272,MIT,ComBat Li-S
CB-0037,ComBat,CCOS(=O)OCC,DES,623-81-4,nan,nan,15.9,nan,nan,nan,nan,nan,-36.70998525,-30.79988478,nan,1.0704,138.19,nan,158.0,Sulfite,10.5281/zenodo.7830272,MIT,ComBat Li-S
CB-0038,ComBat,CC(=O)N(C)C,DMA,127-19-5,27.8,nan,38.3,0.92,nan,nan,nan,nan,-33.85827157,-32.35006985,nan,0.943,87.12,-20.05,164.95,Acetamide,10.5281/zenodo.7830272,MIT,ComBat Li-S
CB-0039,ComBat,CN1C=CN=C1,MEIM,616-47-7,nan,nan,nan,1.77,nan,nan,nan,nan,-29.54923659,-30.69665491,nan,1.031,82.1,-60.0,195.5,Azole,10.5281/zenodo.7830272,MIT,ComBat Li-S
CB-0040,ComBat,CC(=O)NC,NMA,79-16-3,nan,nan,3.97,3.65,nan,nan,nan,nan,-31.13327919,-29.20017977,nan,0.9371,73.09,28.0,205.0,Acetamide,10.5281/zenodo.7830272,MIT,ComBat Li-S
CB-0041,ComBat,COCCOCCOCCOCCOC,TEGDME,143-24-8,nan,nan,7.79,3.418,nan,nan,nan,nan,-39.90902942,-37.49121028,nan,1.00711,222.28,-30.0,275.3,Ether,10.5281/zenodo.7830272,MIT,ComBat Li-S
CB-0042,ComBat,COCCOC,DME,110-71-4,20.0,nan,7.2,0.46,nan,nan,nan,nan,-24.58814712,-25.17106208,nan,0.868,90.12,-57.82777778,84.95,Ether,10.5281/zenodo.7830272,MIT,ComBat Li-S
CB-0043,ComBat,COCCOCCOC,DEGDME,111-96-6,24.0,nan,7.23,1.089,nan,nan,nan,nan,-24.99821889,-23.90980054,nan,0.945,134.17,-67.82777778,160.5055556,Ether,10.5281/zenodo.7830272,MIT,ComBat Li-S
CB-0044,ComBat,COS(=O)OC,DMS,616-42-2,nan,nan,21.89,0.8732,nan,nan,nan,nan,-28.24032828,-28.59862667,nan,1.2054,110.13,nan,126.0,Sulfite,10.5281/zenodo.7830272,MIT,ComBat Li-S
CB-0045,ComBat,COCCOCCOCCOC,G3,112-49-2,nan,nan,7.5,2.058,nan,nan,nan,nan,-39.63789122,-35.4611801,nan,0.99,178.23,-45.05,216.0611111,Ether,10.5281/zenodo.7830272,MIT,ComBat Li-S
CB-0046,ComBat,COCCOCC(C(F)F)(F)F,TFPG,76127-08-7,nan,nan,nan,nan,nan,nan,nan,nan,-33.90675233,-33.99348894,nan,1.2,190.14,nan,141.2,Fluorinated,10.5281/zenodo.7830272,MIT,ComBat Li-S
CB-0047,ComBat,CC(C)(C)OC,MTBE,1634-04-4,nan,nan,4.5,0.361,nan,nan,nan,nan,-26.84553553,-26.56793696,nan,0.7405,88.15,-109.05,55.17222222,Ether,10.5281/zenodo.7830272,MIT,ComBat Li-S
CB-0048,ComBat,CC(C)OC(C)C,DIPE,108-20-3,nan,nan,3.95,0.273,nan,nan,nan,nan,-27.42595608,-27.78499495,nan,0.724,102.17,-86.16111111,68.83888889,Ether,10.5281/zenodo.7830272,MIT,ComBat Li-S
CB-0049,ComBat,CCCCCCOC,HME,7/3/47,nan,nan,nan,nan,nan,nan,nan,nan,-26.20251427,-27.60268114,nan,0.7661,116.2,nan,126.1,Ether,10.5281/zenodo.7830272,MIT,ComBat Li-S
CB-0050,ComBat,CCC#N,PRN,107-12-0,16.1,nan,27.95,0.454,nan,nan,nan,nan,-23.0627443,-22.84184267,nan,0.802,55.08,-91.71666667,97.17222222,Nitrile,10.5281/zenodo.7830272,MIT,ComBat Li-S
CB-0051,ComBat,CC(=O)OC,MA,79-20-9,16.5,nan,6.68,0.364,nan,nan,nan,nan,-18.75313325,-19.90887256,nan,0.927,74.08,-97.82777778,56.83888889,Acetate,10.5281/zenodo.7830272,MIT,ComBat Li-S
CB-0052,ComBat,CSSC,DMDS,624-92-0,40.0,nan,9.77,0.62,nan,nan,nan,nan,-16.69919308,-19.26089761,nan,1.065,94.2,-84.77222222,109.6722222,Sulfide,10.5281/zenodo.7830272,MIT,ComBat Li-S
CB-0053,ComBat,C1CCOC1,THF,109-99-9,20.0,nan,7.36,0.53,nan,nan,nan,nan,-27.42162427,-28.31084084,nan,0.888,72.11,-108.55,66.06111111,Ether,10.5281/zenodo.7830272,MIT,ComBat Li-S
CB-0054,ComBat,CC#N,ACN,75-05-8,14.1,nan,22.23,0.35,nan,nan,nan,nan,-22.47389859,-21.69228386,4.39e-05,0.787,41.05,-45.05,81.56111111,Nitrile,10.5281/zenodo.7830272,MIT,ComBat Li-S
CB-0055,ComBat,CC1CCCO1,METHF,96-47-9,12.0,nan,6.97,0.4853,nan,nan,nan,nan,-28.06853494,-29.32826155,nan,0.848965,86.13,-136.732,78.0,Ether,10.5281/zenodo.7830272,MIT,ComBat Li-S

File: data/external_sse_superionic.csv (part 1 of 3)
id,source_db,smiles,name,cas,formula,sigma_ion_S_cm,E_g_eV,migration_barrier_eV,space_group,icsd_id,dn,an,epsilon_r,viscosity_cp,dipole_debye,conductivity_S_cm,oxidation_V,reduction_V,family,doi,license,notes
SUP-0000,McHaffie_superionic,,Li6.7La3Zr1.7Ta0.3O12,,Li6.7La3Zr1.7Ta0.3O12,0.000504,nan,nan,,,nan,nan,nan,nan,nan,nan,nan,nan,superionic_conductor,10.22002/23mvv-6gk43,CC BY 4.0,McHaffie superionic conductor dataset
SUP-0001,McHaffie_superionic,,Li6.5La3Zr1.5Ta0.5O12,,Li6.5La3Zr1.5Ta0.5O12,0.000842,nan,nan,,,nan,nan,nan,nan,nan,nan,nan,nan,superionic_conductor,10.22002/23mvv-6gk43,CC BY 4.0,McHaffie superionic conductor dataset
SUP-0002,McHaffie_superionic,,Li4B7O12Cl,,Li4B7O12Cl,2.4e-05,nan,nan,,,nan,nan,nan,nan,nan,nan,nan,nan,superionic_conductor,10.22002/23mvv-6gk43,CC BY 4.0,McHaffie superionic conductor dataset
SUP-0003,McHaffie_superionic,,Li2TeO4,,Li2TeO4,3.79e-16,nan,nan,,,nan,nan,nan,nan,nan,nan,nan,nan,superionic_conductor,10.22002/23mvv-6gk43,CC BY 4.0,McHaffie superionic conductor dataset
SUP-0004,McHaffie_superionic,,Li2SO4,,Li2SO4,1.4e-14,nan,nan,,,nan,nan,nan,nan,nan,nan,nan,nan,superionic_conductor,10.22002/23mvv-6gk43,CC BY 4.0,McHaffie superionic conductor dataset
SUP-0005,McHaffie_superionic,,Li6CuB4O10,,Li6CuB4O10,1e-13,nan,nan,,,nan,nan,nan,nan,nan,nan,nan,nan,superionic_conductor,10.22002/23mvv-6gk43,CC BY 4.0,McHaffie superionic conductor dataset
SUP-0006,McHaffie_superionic,,Li10.2(Sn0.2Si0.8)1.2P1.8S12,,Li10.2(Sn0.2Si0.8)1.2P1.8S12,0.0025,nan,nan,,,nan,nan,nan,nan,nan,nan,nan,nan,superionic_conductor,10.22002/23mvv-6gk43,CC BY 4.0,McHaffie superionic conductor dataset
SUP-0007,McHaffie_superionic,,Li10.35(Sn0.2Si0.8)1.35P1.65S12,,Li10.35(Sn0.2Si0.8)1.35P1.65S12,0.011,nan,nan,,,nan,nan,nan,nan,nan,nan,nan,nan,superionic_conductor,10.22002/23mvv-6gk43,CC BY 4.0,McHaffie superionic conductor dataset
SUP-0008,McHaffie_superionic,,Li1.8LaNbTa1.2Ti0.8O7,,Li1.8LaNbTa1.2Ti0.8O7,4.26e-09,nan,nan,,,nan,nan,nan,nan,nan,nan,nan,nan,superionic_conductor,10.22002/23mvv-6gk43,CC BY 4.0,McHaffie superionic conductor dataset
SUP-0009,McHaffie_superionic,,LiTi2(PO4)3,,LiTi2(PO4)3,3.13e-06,nan,nan,,,nan,nan,nan,nan,nan,nan,nan,nan,superionic_conductor,10.22002/23mvv-6gk43,CC BY 4.0,McHaffie superionic conductor dataset
SUP-0010,McHaffie_superionic,,Li1.114Al0.101Ti1.9(PO4)3,,Li1.114Al0.101Ti1.9(PO4)3,0.00173,nan,nan,,,nan,nan,nan,nan,nan,nan,nan,nan,superionic_conductor,10.22002/23mvv-6gk43,CC BY 4.0,McHaffie superionic conductor dataset
SUP-0011,McHaffie_superionic,,Li1.222Al0.205Ti1.795(PO4)3,,Li1.222Al0.205Ti1.795(PO4)3,0.00173,nan,nan,,,nan,nan,nan,nan,nan,nan,nan,nan,superionic_conductor,10.22002/23mvv-6gk43,CC BY 4.0,McHaffie superionic conductor dataset
SUP-0012,McHaffie_superionic,,Li1.252Al0.281Ti1.718(PO4)3,,Li1.252Al0.281Ti1.718(PO4)3,0.00317,nan,nan,,,nan,nan,nan,nan,nan,nan,nan,nan,superionic_conductor,10.22002/23mvv-6gk43,CC BY 4.0,McHaffie superionic conductor dataset
SUP-0013,McHaffie_superionic,,Li1.312Al0.407Ti1.592(PO4)3,,Li1.312Al0.407Ti1.592(PO4)3,0.00563,nan,nan,,,nan,nan,nan,nan,nan,nan,nan,nan,superionic_conductor,10.22002/23mvv-6gk43,CC BY 4.0,McHaffie superionic conductor dataset
SUP-0014,McHaffie_superionic,,Li1.421Al0.421Ti1.579(PO4)3,,Li1.421Al0.421Ti1.579(PO4)3,0.00563,nan,nan,,,nan,nan,nan,nan,nan,nan,nan,nan,superionic_conductor,10.22002/23mvv-6gk43,CC BY 4.0,McHaffie superionic conductor dataset
SUP-0015,McHaffie_superionic,,Li1.414Al0.511Ti1.489(PO4)3,,Li1.414Al0.511Ti1.489(PO4)3,0.0047,nan,nan,,,nan,nan,nan,nan,nan,nan,nan,nan,superionic_conductor,10.22002/23mvv-6gk43,CC BY 4.0,McHaffie superionic conductor dataset
SUP-0016,McHaffie_superionic,,Li3SbS4,,Li3SbS4,4.8e-09,nan,nan,,,nan,nan,nan,nan,nan,nan,nan,nan,superionic_conductor,10.22002/23mvv-6gk43,CC BY 4.0,McHaffie superionic conductor dataset
SUP-0017,McHaffie_superionic,,Li5GaO4,,Li5GaO4,5.33e-12,nan,nan,,,nan,nan,nan,nan,nan,nan,nan,nan,superionic_conductor,10.22002/23mvv-6gk43,CC BY 4.0,McHaffie superionic conductor dataset
SUP-0018,McHaffie_superionic,,Li6.2P0.8Si0.2S5I,,Li6.2P0.8Si0.2S5I,7.16e-05,nan,nan,,,nan,nan,nan,nan,nan,nan,nan,nan,superionic_conductor,10.22002/23mvv-6gk43,CC BY 4.0,McHaffie superionic conductor dataset
SUP-0019,McHaffie_superionic,,Li6.25P0.75Si0.25S5I,,Li6.25P0.75Si0.25S5I,0.000169031,nan,nan,,,nan,nan,nan,nan,nan,nan,nan,nan,superionic_conductor,10.22002/23mvv-6gk43,CC BY 4.0,McHaffie superionic conductor dataset
SUP-0020,McHaffie_superionic,,Li6.3P0.7Si0.3S5I,,Li6.3P0.7Si0.3S5I,0.000466257,nan,nan,,,nan,nan,nan,nan,nan,nan,nan,nan,superionic_conductor,10.22002/23mvv-6gk43,CC BY 4.0,McHaffie superionic conductor dataset
SUP-0021,McHaffie_superionic,,Li6.4P0.6Si0.4S5I,,Li6.4P0.6Si0.4S5I,0.000836458,nan,nan,,,nan,nan,nan,nan,nan,nan,nan,nan,superionic_conductor,10.22002/23mvv-6gk43,CC BY 4.0,McHaffie superionic conductor dataset
SUP-0022,McHaffie_superionic,,Li6.5P0.5Si0.5S5I,,Li6.5P0.5Si0.5S5I,0.001361319,nan,nan,,,nan,nan,nan,nan,nan,nan,nan,nan,superionic_conductor,10.22002/23mvv-6gk43,CC BY 4.0,McHaffie superionic conductor dataset
SUP-0023,McHaffie_superionic,,Li6.6P0.4Si0.6S5I,,Li6.6P0.4Si0.6S5I,0.00156275,nan,nan,,,nan,nan,nan,nan,nan,nan,nan,nan,superionic_conductor,10.22002/23mvv-6gk43,CC BY 4.0,McHaffie superionic conductor dataset
SUP-0024,McHaffie_superionic,,Li6.7P0.3Si0.7S5I,,Li6.7P0.3Si0.7S5I,0.002009892,nan,nan,,,nan,nan,nan,nan,nan,nan,nan,nan,superionic_conductor,10.22002/23mvv-6gk43,CC BY 4.0,McHaffie superionic conductor dataset
SUP-0025,McHaffie_superionic,,Li6.05P0.95Sn0.05S5I,,Li6.05P0.95Sn0.05S5I,7.27e-06,nan,nan,,,nan,nan,nan,nan,nan,nan,nan,nan,superionic_conductor,10.22002/23mvv-6gk43,CC BY 4.0,McHaffie superionic conductor dataset
SUP-0026,McHaffie_superionic,,Li6.1P0.9Sn0.1S5I,,Li6.1P0.9Sn0.1S5I,3.5e-05,nan,nan,,,nan,nan,nan,nan,nan,nan,nan,nan,superionic_conductor,10.22002/23mvv-6gk43,CC BY 4.0,McHaffie superionic conductor dataset
SUP-0027,McHaffie_superionic,,Li6.15P0.85Sn0.15S5I,,Li6.15P0.85Sn0.15S5I,4.42e-05,nan,nan,,,nan,nan,nan,nan,nan,nan,nan,nan,superionic_conductor,10.22002/23mvv-6gk43,CC BY 4.0,McHaffie superionic conductor dataset
SUP-0028,McHaffie_superionic,,Li6.2P0.8Sn0.2S5I,,Li6.2P0.8Sn0.2S5I,5.82e-05,nan,nan,,,nan,nan,nan,nan,nan,nan,nan,nan,superionic_conductor,10.22002/23mvv-6gk43,CC BY 4.0,McHaffie superionic conductor dataset
SUP-0029,McHaffie_superionic,,Li6.25P0.75Sn0.25S5I,,Li6.25P0.75Sn0.25S5I,7.67e-05,nan,nan,,,nan,nan,nan,nan,nan,nan,nan,nan,superionic_conductor,10.22002/23mvv-6gk43,CC BY 4.0,McHaffie superionic conductor dataset
SUP-0030,McHaffie_superionic,,Li6.3P0.7Sn0.3S5I,,Li6.3P0.7Sn0.3S5I,9.17e-05,nan,nan,,,nan,nan,nan,nan,nan,nan,nan,nan,superionic_conductor,10.22002/23mvv-6gk43,CC BY 4.0,McHaffie superionic conductor dataset
SUP-0031,McHaffie_superionic,,LiMgPO4,,LiMgPO4,5.23e-12,nan,nan,,,nan,nan,nan,nan,nan,nan,nan,nan,superionic_conductor,10.22002/23mvv-6gk43,CC BY 4.0,McHaffie superionic conductor dataset
SUP-0032,McHaffie_superionic,,Li3.81Sn0.85Sb0.15S4,,Li3.81Sn0.85Sb0.15S4,0.00085,nan,nan,,,nan,nan,nan,nan,nan,nan,nan,nan,superionic_conductor,10.22002/23mvv-6gk43,CC BY 4.0,McHaffie superionic conductor dataset
SUP-0033,McHaffie_superionic,,Li4SnS4,,Li4SnS4,2.7e-06,nan,nan,,,nan,nan,nan,nan,nan,nan,nan,nan,superionic_conductor,10.22002/23mvv-6gk43,CC BY 4.0,McHaffie superionic conductor dataset
SUP-0034,McHaffie_superionic,,Li3.83Sn0.9Sb0.1S4,,Li3.83Sn0.9Sb0.1S4,0.00062,nan,nan,,,nan,nan,nan,nan,nan,nan,nan,nan,superionic_conductor,10.22002/23mvv-6gk43,CC BY 4.0,McHaffie superionic conductor dataset
SUP-0035,McHaffie_superionic,,Li3.72Sn0.8Sb0.2S4,,Li3.72Sn0.8Sb0.2S4,0.00079,nan,nan,,,nan,nan,nan,nan,nan,nan,nan,nan,superionic_conductor,10.22002/23mvv-6gk43,CC BY 4.0,McHaffie superionic conductor dataset
SUP-0036,McHaffie_superionic,,Li6ZnP4O14,,Li6ZnP4O14,1.43e-15,nan,nan,,,nan,nan,nan,nan,nan,nan,nan,nan,superionic_conductor,10.22002/23mvv-6gk43,CC BY 4.0,McHaffie superionic conductor dataset
SUP-0037,McHaffie_superionic,,LiNaSO4,,LiNaSO4,1.66e-26,nan,nan,,,nan,nan,nan,nan,nan,nan,nan,nan,superionic_conductor,10.22002/23mvv-6gk43,CC BY 4.0,McHaffie superionic conductor dataset
SUP-0038,McHaffie_superionic,,Li6PS5Br,,Li6PS5Br,0.00115,nan,nan,,,nan,nan,nan,nan,nan,nan,nan,nan,superionic_conductor,10.22002/23mvv-6gk43,CC BY 4.0,McHaffie superionic conductor dataset
SUP-0039,McHaffie_superionic,,Li6PS5Br,,Li6PS5Br,0.00138,nan,nan,,,nan,nan,nan,nan,nan,nan,nan,nan,superionic_conductor,10.22002/23mvv-6gk43,CC BY 4.0,McHaffie superionic conductor dataset
SUP-0040,McHaffie_superionic,,Li6PS5Br,,Li6PS5Br,0.00165,nan,nan,,,nan,nan,nan,nan,nan,nan,nan,nan,superionic_conductor,10.22002/23mvv-6gk43,CC BY 4.0,McHaffie superionic conductor dataset
SUP-0041,McHaffie_superionic,,Li6PS5Br,,Li6PS5Br,0.00258,nan,nan,,,nan,nan,nan,nan,nan,nan,nan,nan,superionic_conductor,10.22002/23mvv-6gk43,CC BY 4.0,McHaffie superionic conductor dataset
SUP-0042,McHaffie_superionic,,Li6PS5Br,,Li6PS5Br,0.00141,nan,nan,,,nan,nan,nan,nan,nan,nan,nan,nan,superionic_conductor,10.22002/23mvv-6gk43,CC BY 4.0,McHaffie superionic conductor dataset
SUP-0043,McHaffie_superionic,,Li3.8Si0.8P0.2S4,,Li3.8Si0.8P0.2S4,5.19e-05,nan,nan,,,nan,nan,nan,nan,nan,nan,nan,nan,superionic_conductor,10.22002/23mvv-6gk43,CC BY 4.0,McHaffie superionic conductor dataset
SUP-0044,McHaffie_superionic,,Li3.5Si0.5P0.5S4,,Li3.5Si0.5P0.5S4,0.000612,nan,nan,,,nan,nan,nan,nan,nan,nan,nan,nan,superionic_conductor,10.22002/23mvv-6gk43,CC BY 4.0,McHaffie superionic conductor dataset
SUP-0045,McHaffie_superionic,,Li3.67Si0.67P0.33S4,,Li3.67Si0.67P0.33S4,0.000231,nan,nan,,,nan,nan,nan,nan,nan,nan,nan,nan,superionic_conductor,10.22002/23mvv-6gk43,CC BY 4.0,McHaffie superionic conductor dataset
SUP-0046,McHaffie_superionic,,Li3.15Si0.15P0.85S4,,Li3.15Si0.15P0.85S4,0.00115,nan,nan,,,nan,nan,nan,nan,nan,nan,nan,nan,superionic_conductor,10.22002/23mvv-6gk43,CC BY 4.0,McHaffie superionic conductor dataset
SUP-0047,McHaffie_superionic,,Li3.25Si0.25P0.75S4,,Li3.25Si0.25P0.75S4,0.00122,nan,nan,,,nan,nan,nan,nan,nan,nan,nan,nan,superionic_conductor,10.22002/23mvv-6gk43,CC BY 4.0,McHaffie superionic conductor dataset
SUP-0048,McHaffie_superionic,,Li3.33Si0.33P0.67S4,,Li3.33Si0.33P0.67S4,0.00104,nan,nan,,,nan,nan,nan,nan,nan,nan,nan,nan,superionic_conductor,10.22002/23mvv-6gk43,CC BY 4.0,McHaffie superionic conductor dataset
SUP-0049,McHaffie_superionic,,LiGaO2,,LiGaO2,5e-08,nan,nan,,,nan,nan,nan,nan,nan,nan,nan,nan,superionic_conductor,10.22002/23mvv-6gk43,CC BY 4.0,McHaffie superionic conductor dataset
SUP-0050,McHaffie_superionic,,LiGaS2,,LiGaS2,3.1e-07,nan,nan,,,nan,nan,nan,nan,nan,nan,nan,nan,superionic_conductor,10.22002/23mvv-6gk43,CC BY 4.0,McHaffie superionic conductor dataset
SUP-0051,McHaffie_superionic,,Li7La3Zr2O12,,Li7La3Zr2O12,4.86e-06,nan,nan,,,nan,nan,nan,nan,nan,nan,nan,nan,superionic_conductor,10.22002/23mvv-6gk43,CC BY 4.0,McHaffie superionic conductor dataset
SUP-0052,McHaffie_superionic,,Li7La3Zr1.842Ce0.158O12,,Li7La3Zr1.842Ce0.158O12,6.16e-05,nan,nan,,,nan,nan,nan,nan,nan,nan,nan,nan,superionic_conductor,10.22002/23mvv-6gk43,CC BY 4.0,McHaffie superionic conductor dataset
SUP-0053,McHaffie_superionic,,Li3Fe(MoO4)3,,Li3Fe(MoO4)3,6.26e-15,nan,nan,,,nan,nan,nan,nan,nan,nan,nan,nan,superionic_conductor,10.22002/23mvv-6gk43,CC BY 4.0,McHaffie superionic conductor dataset
SUP-0054,McHaffie_superionic,,Li5AlO4,,Li5AlO4,2.9e-14,nan,nan,,,nan,nan,nan,nan,nan,nan,nan,nan,superionic_conductor,10.22002/23mvv-6gk43,CC BY 4.0,McHaffie superionic conductor dataset
SUP-0055,McHaffie_superionic,,Li7N2I,,Li7N2I,4.28e-06,nan,nan,,,nan,nan,nan,nan,nan,nan,nan,nan,superionic_conductor,10.22002/23mvv-6gk43,CC BY 4.0,McHaffie superionic conductor dataset
SUP-0056,McHaffie_superionic,,Li5NI2,,Li5NI2,1.71e-06,nan,nan,,,nan,nan,nan,nan,nan,nan,nan,nan,superionic_conductor,10.22002/23mvv-6gk43,CC BY 4.0,McHaffie superionic conductor dataset
SUP-0057,McHaffie_superionic,,Li3InCl6,,Li3InCl6,0.00204,nan,nan,,,nan,nan,nan,nan,nan,nan,nan,nan,superionic_conductor,10.22002/23mvv-6gk43,CC BY 4.0,McHaffie superionic conductor dataset
SUP-0058,McHaffie_superionic,,Li4GeO4,,Li4GeO4,2.8e-10,nan,nan,,,nan,nan,nan,nan,nan,nan,nan,nan,superionic_conductor,10.22002/23mvv-6gk43,CC BY 4.0,McHaffie superionic conductor dataset
SUP-0059,McHaffie_superionic,,LiGaO2,,LiGaO2,4.12e-17,nan,nan,,,nan,nan,nan,nan,nan,nan,nan,nan,superionic_conductor,10.22002/23mvv-6gk43,CC BY 4.0,McHaffie superionic conductor dataset
SUP-0060,McHaffie_superionic,,Li3.01ScCl6,,Li3.01ScCl6,0.00305,nan,nan,,,nan,nan,nan,nan,nan,nan,nan,nan,superionic_conductor,10.22002/23mvv-6gk43,CC BY 4.0,McHaffie superionic conductor dataset
SUP-0061,McHaffie_superionic,,Li3CaB2O5F,,Li3CaB2O5F,2.56e-07,nan,nan,,,nan,nan,nan,nan,nan,nan,nan,nan,superionic_conductor,10.22002/23mvv-6gk43,CC BY 4.0,McHaffie superionic conductor dataset
SUP-0062,McHaffie_superionic,,Li5.75La3Nb1.25Ce0.75O12,,Li5.75La3Nb1.25Ce0.75O12,0.00014,nan,nan,,,nan,nan,nan,nan,nan,nan,nan,nan,superionic_conductor,10.22002/23mvv-6gk43,CC BY 4.0,McHaffie superionic conductor dataset
SUP-0063,McHaffie_superionic,,Li1.3Al0.3Ti1.7(PO4)3,,Li1.3Al0.3Ti1.7(PO4)3,0.00171,nan,nan,,,nan,nan,nan,nan,nan,nan,nan,nan,superionic_conductor,10.22002/23mvv-6gk43,CC BY 4.0,McHaffie superionic conductor dataset
SUP-0064,McHaffie_superionic,,Li10Ge(P0.925Sb0.075)2S12,,Li10Ge(P0.925Sb0.075)2S12,0.0172,nan,nan,,,nan,nan,nan,nan,nan,nan,nan,nan,superionic_conductor,10.22002/23mvv-6gk43,CC BY 4.0,McHaffie superionic conductor dataset
SUP-0065,McHaffie_superionic,,Li1.884(OH1.12)Cl,,Li1.884(OH1.12)Cl,2.6e-06,nan,nan,,,nan,nan,nan,nan,nan,nan,nan,nan,superionic_conductor,10.22002/23mvv-6gk43,CC BY 4.0,McHaffie superionic conductor dataset
SUP-0066,McHaffie_superionic,,Li2(OH)Cl,,Li2(OH)Cl,1.4e-07,nan,nan,,,nan,nan,nan,nan,nan,nan,nan,nan,superionic_conductor,10.22002/23mvv-6gk43,CC BY 4.0,McHaffie superionic conductor dataset
SUP-0067,McHaffie_superionic,,Li1.5 Al0.5 Ti1.5 (P O4)3,,Li1.5 Al0.5 Ti1.5 (P O4)3,0.0038,nan,nan,,,nan,nan,nan,nan,nan,nan,nan,nan,superionic_conductor,10.22002/23mvv-6gk43,CC BY 4.0,McHaffie superionic conductor dataset
SUP-0068,McHaffie_superionic,,Li7La3Zr2O12,,Li7La3Zr2O12,2.58e-05,nan,nan,,,nan,nan,nan,nan,nan,nan,nan,nan,superionic_conductor,10.22002/23mvv-6gk43,CC BY 4.0,McHaffie superionic conductor dataset
SUP-0069,McHaffie_superionic,,Li0.29La0.57TiO3,,Li0.29La0.57TiO3,0.0012,nan,nan,,,nan,nan,nan,nan,nan,nan,nan,nan,superionic_conductor,10.22002/23mvv-6gk43,CC BY 4.0,McHaffie superionic conductor dataset
SUP-0070,McHaffie_superionic,,Li0.29La0.57TiO3,,Li0.29La0.57TiO3,0.001,nan,nan,,,nan,nan,nan,nan,nan,nan,nan,nan,superionic_conductor,10.22002/23mvv-6gk43,CC BY 4.0,McHaffie superionic conductor dataset
SUP-0071,McHaffie_superionic,,Li6.533La2.976Zr1.5Ta0.5O11.964,,Li6.533La2.976Zr1.5Ta0.5O11.964,0.000861,nan,nan,,,nan,nan,nan,nan,nan,nan,nan,nan,superionic_conductor,10.22002/23mvv-6gk43,CC BY 4.0,McHaffie superionic conductor dataset
SUP-0072,McHaffie_superionic,,Li6.399La2.852Zr1.5Ta0.5O11.792,,Li6.399La2.852Zr1.5Ta0.5O11.792,0.000732,nan,nan,,,nan,nan,nan,nan,nan,nan,nan,nan,superionic_conductor,10.22002/23mvv-6gk43,CC BY 4.0,McHaffie superionic conductor dataset
SUP-0073,McHaffie_superionic,,Li6.6La3Zr1.6Sb0.4O12 + 1wt% LiAlO2,,Li6.6La3Zr1.6Sb0.4O12 + 1wt% LiAlO2,0.000316,nan,nan,,,nan,nan,nan,nan,nan,nan,nan,nan,superionic_conductor,10.22002/23mvv-6gk43,CC BY 4.0,McHaffie superionic conductor dataset
SUP-0074,McHaffie_superionic,,Li6.4Al0.2La3Zr2O12,,Li6.4Al0.2La3Zr2O12,0.0001,nan,nan,,,nan,nan,nan,nan,nan,nan,nan,nan,superionic_conductor,10.22002/23mvv-6gk43,CC BY 4.0,McHaffie superionic conductor dataset
SUP-0075,McHaffie_superionic,,Li3PO4,,Li3PO4,9.8e-18,nan,nan,,,nan,nan,nan,nan,nan,nan,nan,nan,superionic_conductor,10.22002/23mvv-6gk43,CC BY 4.0,McHaffie superionic conductor dataset
SUP-0076,McHaffie_superionic,,H4Al1Li1,,H4Al1Li1,8.7e-09,nan,nan,,,nan,nan,nan,nan,nan,nan,nan,nan,superionic_conductor,10.22002/23mvv-6gk43,CC BY 4.0,McHaffie superionic conductor dataset
SUP-0077,McHaffie_superionic,,Li5.5PS4.5Cl1.5,,Li5.5PS4.5Cl1.5,0.00941,nan,nan,,,nan,nan,nan,nan,nan,nan,nan,nan,superionic_conductor,10.22002/23mvv-6gk43,CC BY 4.0,McHaffie superionic conductor dataset
SUP-0078,McHaffie_superionic,,Li6.96Sn1.55Si1.71P0.8S12,,Li6.96Sn1.55Si1.71P0.8S12,8.5e-05,nan,nan,,,nan,nan,nan,nan,nan,nan,nan,nan,superionic_conductor,10.22002/23mvv-6gk43,CC BY 4.0,McHaffie superionic conductor dataset
SUP-0079,McHaffie_superionic,,Li6.8La3Zr1.8Ta0.2O12,,Li6.8La3Zr1.8Ta0.2O12,0.000665,nan,nan,,,nan,nan,nan,nan,nan,nan,nan,nan,superionic_conductor,10.22002/23mvv-6gk43,CC BY 4.0,McHaffie superionic conductor dataset
SUP-0080,McHaffie_superionic,,Li6.6La3Zr1.6Ta0.4O12,,Li6.6La3Zr1.6Ta0.4O12,0.0011,nan,nan,,,nan,nan,nan,nan,nan,nan,nan,nan,superionic_conductor,10.22002/23mvv-6gk43,CC BY 4.0,McHaffie superionic conductor dataset
SUP-0081,McHaffie_superionic,,Li6.5La3Zr1.5Ta0.5O12,,Li6.5La3Zr1.5Ta0.5O12,0.0011,nan,nan,,,nan,nan,nan,nan,nan,nan,nan,nan,superionic_conductor,10.22002/23mvv-6gk43,CC BY 4.0,McHaffie superionic conductor dataset
SUP-0082,McHaffie_superionic,,Li6.4La3Zr1.4Ta0.6O12,,Li6.4La3Zr1.4Ta0.6O12,0.000975,nan,nan,,,nan,nan,nan,nan,nan,nan,nan,nan,superionic_conductor,10.22002/23mvv-6gk43,CC BY 4.0,McHaffie superionic conductor dataset
SUP-0083,McHaffie_superionic,,Li6.2La3Zr1.2Ta0.8O12,,Li6.2La3Zr1.2Ta0.8O12,0.000581,nan,nan,,,nan,nan,nan,nan,nan,nan,nan,nan,superionic_conductor,10.22002/23mvv-6gk43,CC BY 4.0,McHaffie superionic conductor dataset
SUP-0084,McHaffie_superionic,,Li6.5La3Zr1.5Nb0.5O12,,Li6.5La3Zr1.5Nb0.5O12,0.00139,nan,nan,,,nan,nan,nan,nan,nan,nan,nan,nan,superionic_conductor,10.22002/23mvv-6gk43,CC BY 4.0,McHaffie superionic conductor dataset
SUP-0085,McHaffie_superionic,,Li6.5La3Zr1.5Ta0.5O12,,Li6.5La3Zr1.5Ta0.5O12,0.00127,nan,nan,,,nan,nan,nan,nan,nan,nan,nan,nan,superionic_conductor,10.22002/23mvv-6gk43,CC BY 4.0,McHaffie superionic conductor dataset
SUP-0086,McHaffie_superionic,,Li3N,,Li3N,0.0005767,nan,nan,,,nan,nan,nan,nan,nan,nan,nan,nan,superionic_conductor,10.22002/23mvv-6gk43,CC BY 4.0,McHaffie superionic conductor dataset
SUP-0087,McHaffie_superionic,,Li3YBr6,,Li3YBr6,0.00409,nan,nan,,,nan,nan,nan,nan,nan,nan,nan,nan,superionic_conductor,10.22002/23mvv-6gk43,CC BY 4.0,McHaffie superionic conductor dataset
SUP-0088,McHaffie_superionic,,Li3YBr6,,Li3YBr6,0.00128,nan,nan,,,nan,nan,nan,nan,nan,nan,nan,nan,superionic_conductor,10.22002/23mvv-6gk43,CC BY 4.0,McHaffie superionic conductor dataset
SUP-0089,McHaffie_superionic,,Li3YCl6,,Li3YCl6,4.75e-05,nan,nan,,,nan,nan,nan,nan,nan,nan,nan,nan,superionic_conductor,10.22002/23mvv-6gk43,CC BY 4.0,McHaffie superionic conductor dataset
SUP-0090,McHaffie_superionic,,Li3YCl6,,Li3YCl6,6.34e-05,nan,nan,,,nan,nan,nan,nan,nan,nan,nan,nan,superionic_conductor,10.22002/23mvv-6gk43,CC BY 4.0,McHaffie superionic conductor dataset
SUP-0091,McHaffie_superionic,,Li10GeP2S12,,Li10GeP2S12,0.0076,nan,nan,,,nan,nan,nan,nan,nan,nan,nan,nan,superionic_conductor,10.22002/23mvv-6gk43,CC BY 4.0,McHaffie superionic conductor dataset
SUP-0092,McHaffie_superionic,,Li10Ge0.66Sn0.33P2S12,,Li10Ge0.66Sn0.33P2S12,0.0064,nan,nan,,,nan,nan,nan,nan,nan,nan,nan,nan,superionic_conductor,10.22002/23mvv-6gk43,CC BY 4.0,McHaffie superionic conductor dataset
SUP-0093,McHaffie_superionic,,Li10Ge0.33Sn0.66P2S12,,Li10Ge0.33Sn0.66P2S12,0.0048,nan,nan,,,nan,nan,nan,nan,nan,nan,nan,nan,superionic_conductor,10.22002/23mvv-6gk43,CC BY 4.0,McHaffie superionic conductor dataset
SUP-0094,McHaffie_superionic,,Li10SnP2S12,,Li10SnP2S12,0.0038,nan,nan,,,nan,nan,nan,nan,nan,nan,nan,nan,superionic_conductor,10.22002/23mvv-6gk43,CC BY 4.0,McHaffie superionic conductor dataset
SUP-0095,McHaffie_superionic,,Li5.7Ca0.15PS5Cl,,Li5.7Ca0.15PS5Cl,0.0052,nan,nan,,,nan,nan,nan,nan,nan,nan,nan,nan,superionic_conductor,10.22002/23mvv-6gk43,CC BY 4.0,McHaffie superionic conductor dataset
SUP-0096,McHaffie_superionic,,Li5.55Ca0.1PS4.75Cl1.25,,Li5.55Ca0.1PS4.75Cl1.25,0.0068,nan,nan,,,nan,nan,nan,nan,nan,nan,nan,nan,superionic_conductor,10.22002/23mvv-6gk43,CC BY 4.0,McHaffie superionic conductor dataset
SUP-0097,McHaffie_superionic,,Li5.35Ca0.1PS4.5Cl1.55,,Li5.35Ca0.1PS4.5Cl1.55,0.0102,nan,nan,,,nan,nan,nan,nan,nan,nan,nan,nan,superionic_conductor,10.22002/23mvv-6gk43,CC BY 4.0,McHaffie superionic conductor dataset
SUP-0098,McHaffie_superionic,,Li5.3Ca0.1PS4.5Cl1.5,,Li5.3Ca0.1PS4.5Cl1.5,0.0077,nan,nan,,,nan,nan,nan,nan,nan,nan,nan,nan,superionic_conductor,10.22002/23mvv-6gk43,CC BY 4.0,McHaffie superionic conductor dataset
SUP-0099,McHaffie_superionic,,Li5VF4(SO4)2,,Li5VF4(SO4)2,2.24e-05,nan,nan,,,nan,nan,nan,nan,nan,nan,nan,nan,superionic_conductor,10.22002/23mvv-6gk43,CC BY 4.0,McHaffie superionic conductor dataset
SUP-0100,McHaffie_superionic,,Li6Ge2O7,,Li6Ge2O7,9.97e-15,nan,nan,,,nan,nan,nan,nan,nan,nan,nan,nan,superionic_conductor,10.22002/23mvv-6gk43,CC BY 4.0,McHaffie superionic conductor dataset
SUP-0101,McHaffie_superionic,,Li0.87Na0.13Cr(MoO4)2,,Li0.87Na0.13Cr(MoO4)2,1.49e-26,nan,nan,,,nan,nan,nan,nan,nan,nan,nan,nan,superionic_conductor,10.22002/23mvv-6gk43,CC BY 4.0,McHaffie superionic conductor dataset
SUP-0102,McHaffie_superionic,,Li5GaS4,,Li5GaS4,1.8e-07,nan,nan,,,nan,nan,nan,nan,nan,nan,nan,nan,superionic_conductor,10.22002/23mvv-6gk43,CC BY 4.0,McHaffie superionic conductor dataset
SUP-0103,McHaffie_superionic,,Li3.53((Ge0.75P0.25)0.7V0.3O4),,Li3.53((Ge0.75P0.25)0.7V0.3O4),5.1e-05,nan,nan,,,nan,nan,nan,nan,nan,nan,nan,nan,superionic_conductor,10.22002/23mvv-6gk43,CC BY 4.0,McHaffie superionic conductor dataset
SUP-0104,McHaffie_superionic,,Li29Zr9Nb3O40,,Li29Zr9Nb3O40,0.000175,nan,nan,,,nan,nan,nan,nan,nan,nan,nan,nan,superionic_conductor,10.22002/23mvv-6gk43,CC BY 4.0,McHaffie superionic conductor dataset
SUP-0105,McHaffie_superionic,,Li2.10Sn0.90O2.85,,Li2.10Sn0.90O2.85,1e-06,nan,nan,,,nan,nan,nan,nan,nan,nan,nan,nan,superionic_conductor,10.22002/23mvv-6gk43,CC BY 4.0,McHaffie superionic conductor dataset
SUP-0106,McHaffie_superionic,,LiSi2N3,,LiSi2N3,3.97e-10,nan,nan,,,nan,nan,nan,nan,nan,nan,nan,nan,superionic_conductor,10.22002/23mvv-6gk43,CC BY 4.0,McHaffie superionic conductor dataset
SUP-0107,McHaffie_superionic,,Li2.53Er0.53Zr0.47Cl6,,Li2.53Er0.53Zr0.47Cl6,0.000934,nan,nan,,,nan,nan,nan,nan,nan,nan,nan,nan,superionic_conductor,10.22002/23mvv-6gk43,CC BY 4.0,McHaffie superionic conductor dataset
SUP-0108,McHaffie_superionic,,LiNi0.33Co0.33Mn0.33O2,,LiNi0.33Co0.33Mn0.33O2,6.46e-08,nan,nan,,,nan,nan,nan,nan,nan,nan,nan,nan,superionic_conductor,10.22002/23mvv-6gk43,CC BY 4.0,McHaffie superionic conductor dataset
SUP-0109,McHaffie_superionic,,Li2ZnGeO4,,Li2ZnGeO4,7.17e-15,nan,nan,,,nan,nan,nan,nan,nan,nan,nan,nan,superionic_conductor,10.22002/23mvv-6gk43,CC BY 4.0,McHaffie superionic conductor dataset
SUP-0110,McHaffie_superionic,,Li0.08Sr0.96Ta2O6,,Li0.08Sr0.96Ta2O6,9.71e-12,nan,nan,,,nan,nan,nan,nan,nan,nan,nan,nan,superionic_conductor,10.22002/23mvv-6gk43,CC BY 4.0,McHaffie superionic conductor dataset
SUP-0111,McHaffie_superionic,,Li0.17Sr0.92Ta2O6,,Li0.17Sr0.92Ta2O6,3.41e-10,nan,nan,,,nan,nan,nan,nan,nan,nan,nan,nan,superionic_conductor,10.22002/23mvv-6gk43,CC BY 4.0,McHaffie superionic conductor dataset
SUP-0112,McHaffie_superionic,,Li0.25Sr0.88Ta2O6,,Li0.25Sr0.88Ta2O6,1.1e-10,nan,nan,,,nan,nan,nan,nan,nan,nan,nan,nan,superionic_conductor,10.22002/23mvv-6gk43,CC BY 4.0,McHaffie superionic conductor dataset
SUP-0113,McHaffie_superionic,,Li3PS4,,Li3PS4,3e-07,nan,nan,,,nan,nan,nan,nan,nan,nan,nan,nan,superionic_conductor,10.22002/23mvv-6gk43,CC BY 4.0,McHaffie superionic conductor dataset
SUP-0114,McHaffie_superionic,,Li3.75P0.25Si0.75O4,,Li3.75P0.25Si0.75O4,4.8e-07,nan,nan,,,nan,nan,nan,nan,nan,nan,nan,nan,superionic_conductor,10.22002/23mvv-6gk43,CC BY 4.0,McHaffie superionic conductor dataset
SUP-0115,McHaffie_superionic,,LiAlCl4,,LiAlCl4,1e-06,nan,nan,,,nan,nan,nan,nan,nan,nan,nan,nan,superionic_conductor,10.22002/23mvv-6gk43,CC BY 4.0,McHaffie superionic conductor dataset
SUP-0116,McHaffie_superionic,,LiIO3,,LiIO3,1.9e-07,nan,nan,,,nan,nan,nan,nan,nan,nan,nan,nan,superionic_conductor,10.22002/23mvv-6gk43,CC BY 4.0,McHaffie superionic conductor dataset
SUP-0117,McHaffie_superionic,,LiScO2,,LiScO2,2.74e-17,nan,nan,,,nan,nan,nan,nan,nan,nan,nan,nan,superionic_conductor,10.22002/23mvv-6gk43,CC BY 4.0,McHaffie superionic conductor dataset
SUP-0118,McHaffie_superionic,,Li1.3(Al0.3Ti1.7)(PO4)3,,Li1.3(Al0.3Ti1.7)(PO4)3,0.00045838,nan,nan,,,nan,nan,nan,nan,nan,nan,nan,nan,superionic_conductor,10.22002/23mvv-6gk43,CC BY 4.0,McHaffie superionic conductor dataset
SUP-0119,McHaffie_superionic,,Li1.5(Al0.5Ge1.5)(PO4)3,,Li1.5(Al0.5Ge1.5)(PO4)3,0.0004,nan,nan,,,nan,nan,nan,nan,nan,nan,nan,nan,superionic_conductor,10.22002/23mvv-6gk43,CC BY 4.0,McHaffie superionic conductor dataset
SUP-0120,McHaffie_superionic,,Li1.396Fe0.42Ge1.58(PO4)3,,Li1.396Fe0.42Ge1.58(PO4)3,1.07e-06,nan,nan,,,nan,nan,nan,nan,nan,nan,nan,nan,superionic_conductor,10.22002/23mvv-6gk43,CC BY 4.0,McHaffie superionic conductor dataset
SUP-0121,McHaffie_superionic,,Li1.396Fe0.42Ge1.58(PO4)3,,Li1.396Fe0.42Ge1.58(PO4)3,1.71e-05,nan,nan,,,nan,nan,nan,nan,nan,nan,nan,nan,superionic_conductor,10.22002/23mvv-6gk43,CC BY 4.0,McHaffie superionic conductor dataset
SUP-0122,McHaffie_superionic,,Li1.396Fe0.42Ge1.58(PO4)3,,Li1.396Fe0.42Ge1.58(PO4)3,1.4e-05,nan,nan,,,nan,nan,nan,nan,nan,nan,nan,nan,superionic_conductor,10.22002/23mvv-6gk43,CC BY 4.0,McHaffie superionic conductor dataset
SUP-0123,McHaffie_superionic,,Li1.396Fe0.42Ge1.58(PO4)3,,Li1.396Fe0.42Ge1.58(PO4)3,1.65e-05,nan,nan,,,nan,nan,nan,nan,nan,nan,nan,nan,superionic_conductor,10.22002/23mvv-6gk43,CC BY 4.0,McHaffie superionic conductor dataset
SUP-0124,McHaffie_superionic,,Li1.396Fe0.42Ge1.58(PO4)3,,Li1.396Fe0.42Ge1.58(PO4)3,1.62e-05,nan,nan,,,nan,nan,nan,nan,nan,nan,nan,nan,superionic_conductor,10.22002/23mvv-6gk43,CC BY 4.0,McHaffie superionic conductor dataset
SUP-0125,McHaffie_superionic,,Li1.396Fe0.42Ge1.58(PO4)3,,Li1.396Fe0.42Ge1.58(PO4)3,1.83e-05,nan,nan,,,nan,nan,nan,nan,nan,nan,nan,nan,superionic_conductor,10.22002/23mvv-6gk43,CC BY 4.0,McHaffie superionic conductor dataset
SUP-0126,McHaffie_superionic,,Li6.7Al0.012La3Zr1.56Ta0.25Si0.15O11.91,,Li6.7Al0.012La3Zr1.56Ta0.25Si0.15O11.91,0.00042,nan,nan,,,nan,nan,nan,nan,nan,nan,nan,nan,superionic_conductor,10.22002/23mvv-6gk43,CC BY 4.0,McHaffie superionic conductor dataset
SUP-0127,McHaffie_superionic,,Li7.15Al0.012La3Zr1.71Ta0.25Si0.15O12.44,,Li7.15Al0.012La3Zr1.71Ta0.25Si0.15O12.44,0.00046,nan,nan,,,nan,nan,nan,nan,nan,nan,nan,nan,superionic_conductor,10.22002/23mvv-6gk43,CC BY 4.0,McHaffie superionic conductor dataset
SUP-0128,McHaffie_superionic,,Li6.79Al0.012La3Zr1.61Ta0.25Si0.15O12.12,,Li6.79Al0.012La3Zr1.61Ta0.25Si0.15O12.12,0.00029,nan,nan,,,nan,nan,nan,nan,nan,nan,nan,nan,superionic_conductor,10.22002/23mvv-6gk43,CC BY 4.0,McHaffie superionic conductor dataset
SUP-0129,McHaffie_superionic,,Li2.15Al0.5S1.65Cl0.35,,Li2.15Al0.5S1.65Cl0.35,6.1e-06,nan,nan,,,nan,nan,nan,nan,nan,nan,nan,nan,superionic_conductor,10.22002/23mvv-6gk43,CC BY 4.0,McHaffie superionic conductor dataset
SUP-0130,McHaffie_superionic,,LiYO2,,LiYO2,4.93e-13,nan,nan,,,nan,nan,nan,nan,nan,nan,nan,nan,superionic_conductor,10.22002/23mvv-6gk43,CC BY 4.0,McHaffie superionic conductor dataset
SUP-0131,McHaffie_superionic,,LiBiO2,,LiBiO2,3.8e-08,nan,nan,,,nan,nan,nan,nan,nan,nan,nan,nan,superionic_conductor,10.22002/23mvv-6gk43,CC BY 4.0,McHaffie superionic conductor dataset
SUP-0132,McHaffie_superionic,,Li3.4Si0.7S0.3O4,,Li3.4Si0.7S0.3O4,4.21e-07,nan,nan,,,nan,nan,nan,nan,nan,nan,nan,nan,superionic_conductor,10.22002/23mvv-6gk43,CC BY 4.0,McHaffie superionic conductor dataset
SUP-0133,McHaffie_superionic,,Li7.2N1.6Cl2.4,,Li7.2N1.6Cl2.4,1.23e-06,nan,nan,,,nan,nan,nan,nan,nan,nan,nan,nan,superionic_conductor,10.22002/23mvv-6gk43,CC BY 4.0,McHaffie superionic conductor dataset
SUP-0134,McHaffie_superionic,,Li3ErCl6,,Li3ErCl6,0.00033,nan,nan,,,nan,nan,nan,nan,nan,nan,nan,nan,superionic_conductor,10.22002/23mvv-6gk43,CC BY 4.0,McHaffie superionic conductor dataset
SUP-0135,McHaffie_superionic,,Li1.9Mn0.9Ga0.1Cl4,,Li1.9Mn0.9Ga0.1Cl4,2.37e-07,nan,nan,,,nan,nan,nan,nan,nan,nan,nan,nan,superionic_conductor,10.22002/23mvv-6gk43,CC BY 4.0,McHaffie superionic conductor dataset
SUP-0136,McHaffie_superionic,,Li1.65Mn0.65In0.35Cl4,,Li1.65Mn0.65In0.35Cl4,1.4e-08,nan,nan,,,nan,nan,nan,nan,nan,nan,nan,nan,superionic_conductor,10.22002/23mvv-6gk43,CC BY 4.0,McHaffie superionic conductor dataset
SUP-0137,McHaffie_superionic,,Li2Fe1.075Ti0.925P3O12,,Li2Fe1.075Ti0.925P3O12,3.34e-07,nan,nan,,,nan,nan,nan,nan,nan,nan,nan,nan,superionic_conductor,10.22002/23mvv-6gk43,CC BY 4.0,McHaffie superionic conductor dataset
SUP-0138,McHaffie_superionic,,LiVO3,,LiVO3,2.05e-09,nan,nan,,,nan,nan,nan,nan,nan,nan,nan,nan,superionic_conductor,10.22002/23mvv-6gk43,CC BY 4.0,McHaffie superionic conductor dataset
SUP-0139,McHaffie_superionic,,Li5La3Nb2O12,,Li5La3Nb2O12,8e-06,nan,nan,,,nan,nan,nan,nan,nan,nan,nan,nan,superionic_conductor,10.22002/23mvv-6gk43,CC BY 4.0,McHaffie superionic conductor dataset
SUP-0140,McHaffie_superionic,,LiAlSiO4,,LiAlSiO4,5.82e-14,nan,nan,,,nan,nan,nan,nan,nan,nan,nan,nan,superionic_conductor,10.22002/23mvv-6gk43,CC BY 4.0,McHaffie superionic conductor dataset
SUP-0141,McHaffie_superionic,,Li1.5Fe0.5Ti1.5(PO4)3,,Li1.5Fe0.5Ti1.5(PO4)3,0.000174,nan,nan,,,nan,nan,nan,nan,nan,nan,nan,nan,superionic_conductor,10.22002/23mvv-6gk43,CC BY 4.0,McHaffie superionic conductor dataset
SUP-0142,McHaffie_superionic,,Pb6.12Ca1.9Li1.96(PO4)6,,Pb6.12Ca1.9Li1.96(PO4)6,2.25e-16,nan,nan,,,nan,nan,nan,nan,nan,nan,nan,nan,superionic_conductor,10.22002/23mvv-6gk43,CC BY 4.0,McHaffie superionic conductor dataset
SUP-0143,McHaffie_superionic,,Li4SiS4,,Li4SiS4,2.76e-08,nan,nan,,,nan,nan,nan,nan,nan,nan,nan,nan,superionic_conductor,10.22002/23mvv-6gk43,CC BY 4.0,McHaffie superionic conductor dataset
SUP-0144,McHaffie_superionic,,LiGaBr4,,LiGaBr4,7e-06,nan,nan,,,nan,nan,nan,nan,nan,nan,nan,nan,superionic_conductor,10.22002/23mvv-6gk43,CC BY 4.0,McHaffie superionic conductor dataset
SUP-0145,McHaffie_superionic,,Li6ZnO4,,Li6ZnO4,6.2e-11,nan,nan,,,nan,nan,nan,nan,nan,nan,nan,nan,superionic_conductor,10.22002/23mvv-6gk43,CC BY 4.0,McHaffie superionic conductor dataset
SUP-0146,McHaffie_superionic,,Li2.08Ti0.92In1.08P3O12,,Li2.08Ti0.92In1.08P3O12,8.3e-06,nan,nan,,,nan,nan,nan,nan,nan,nan,nan,nan,superionic_conductor,10.22002/23mvv-6gk43,CC BY 4.0,McHaffie superionic conductor dataset
SUP-0147,McHaffie_superionic,,Li2B4O7,,Li2B4O7,5.96e-09,nan,nan,,,nan,nan,nan,nan,nan,nan,nan,nan,superionic_conductor,10.22002/23mvv-6gk43,CC BY 4.0,McHaffie superionic conductor dataset
SUP-0148,McHaffie_superionic,,LiPN2,,LiPN2,2.16e-09,nan,nan,,,nan,nan,nan,nan,nan,nan,nan,nan,superionic_conductor,10.22002/23mvv-6gk43,CC BY 4.0,McHaffie superionic conductor dataset
SUP-0149,McHaffie_superionic,,Li3.5Ge0.5V0.5O4,,Li3.5Ge0.5V0.5O4,4.2e-05,nan,nan,,,nan,nan,nan,nan,nan,nan,nan,nan,superionic_conductor,10.22002/23mvv-6gk43,CC BY 4.0,McHaffie superionic conductor dataset
SUP-0150,McHaffie_superionic,,Li3OBr,,Li3OBr,1.02e-05,nan,nan,,,nan,nan,nan,nan,nan,nan,nan,nan,superionic_conductor,10.22002/23mvv-6gk43,CC BY 4.0,McHaffie superionic conductor dataset
SUP-0151,McHaffie_superionic,,Li2Ge7O15,,Li2Ge7O15,5e-16,nan,nan,,,nan,nan,nan,nan,nan,nan,nan,nan,superionic_conductor,10.22002/23mvv-6gk43,CC BY 4.0,McHaffie superionic conductor dataset
SUP-0152,McHaffie_superionic,,Li7PN4,,Li7PN4,1.6e-07,nan,nan,,,nan,nan,nan,nan,nan,nan,nan,nan,superionic_conductor,10.22002/23mvv-6gk43,CC BY 4.0,McHaffie superionic conductor dataset
SUP-0153,McHaffie_superionic,,Li3Fe2P3O12,,Li3Fe2P3O12,1.17e-08,nan,nan,,,nan,nan,nan,nan,nan,nan,nan,nan,superionic_conductor,10.22002/23mvv-6gk43,CC BY 4.0,McHaffie superionic conductor dataset
SUP-0154,McHaffie_superionic,,Li2MnCl4,,Li2MnCl4,4.79e-06,nan,nan,,,nan,nan,nan,nan,nan,nan,nan,nan,superionic_conductor,10.22002/23mvv-6gk43,CC BY 4.0,McHaffie superionic conductor dataset
SUP-0155,McHaffie_superionic,,LiGe2(PO4)3,,LiGe2(PO4)3,4.83e-09,nan,nan,,,nan,nan,nan,nan,nan,nan,nan,nan,superionic_conductor,10.22002/23mvv-6gk43,CC BY 4.0,McHaffie superionic conductor dataset
SUP-0156,McHaffie_superionic,,LiLaNb2O7,,LiLaNb2O7,4.95e-12,nan,nan,,,nan,nan,nan,nan,nan,nan,nan,nan,superionic_conductor,10.22002/23mvv-6gk43,CC BY 4.0,McHaffie superionic conductor dataset
SUP-0157,McHaffie_superionic,,Li6FeCl8,,Li6FeCl8,1.81e-08,nan,nan,,,nan,nan,nan,nan,nan,nan,nan,nan,superionic_conductor,10.22002/23mvv-6gk43,CC BY 4.0,McHaffie superionic conductor dataset
SUP-0158,McHaffie_superionic,,Li2MgBr4,,Li2MgBr4,7.8e-10,nan,nan,,,nan,nan,nan,nan,nan,nan,nan,nan,superionic_conductor,10.22002/23mvv-6gk43,CC BY 4.0,McHaffie superionic conductor dataset
SUP-0159,McHaffie_superionic,,Li6Zr2O7,,Li6Zr2O7,1.6e-13,nan,nan,,,nan,nan,nan,nan,nan,nan,nan,nan,superionic_conductor,10.22002/23mvv-6gk43,CC BY 4.0,McHaffie superionic conductor dataset
SUP-0160,McHaffie_superionic,,Li2MgCl4,,Li2MgCl4,6.24e-07,nan,nan,,,nan,nan,nan,nan,nan,nan,nan,nan,superionic_conductor,10.22002/23mvv-6gk43,CC BY 4.0,McHaffie superionic conductor dataset
SUP-0161,McHaffie_superionic,,Li2CdCl4,,Li2CdCl4,8.8e-07,nan,nan,,,nan,nan,nan,nan,nan,nan,nan,nan,superionic_conductor,10.22002/23mvv-6gk43,CC BY 4.0,McHaffie superionic conductor dataset
SUP-0162,McHaffie_superionic,,Li2VCl4,,Li2VCl4,6.95e-06,nan,nan,,,nan,nan,nan,nan,nan,nan,nan,nan,superionic_conductor,10.22002/23mvv-6gk43,CC BY 4.0,McHaffie superionic conductor dataset
SUP-0163,McHaffie_superionic,,Li2.88PO3.73N0.14,,Li2.88PO3.73N0.14,1.4e-13,nan,nan,,,nan,nan,nan,nan,nan,nan,nan,nan,superionic_conductor,10.22002/23mvv-6gk43,CC BY 4.0,McHaffie superionic conductor dataset
SUP-0164,McHaffie_superionic,,Li3PO4,,Li3PO4,4.2e-18,nan,nan,,,nan,nan,nan,nan,nan,nan,nan,nan,superionic_conductor,10.22002/23mvv-6gk43,CC BY 4.0,McHaffie superionic conductor dataset
SUP-0165,McHaffie_superionic,,LiGa(Si2O6),,LiGa(Si2O6),2.74e-13,nan,nan,,,nan,nan,nan,nan,nan,nan,nan,nan,superionic_conductor,10.22002/23mvv-6gk43,CC BY 4.0,McHaffie superionic conductor dataset
SUP-0166,McHaffie_superionic,,Nd0.54Li0.36TiO3,,Nd0.54Li0.36TiO3,3.42e-08,nan,nan,,,nan,nan,nan,nan,nan,nan,nan,nan,superionic_conductor,10.22002/23mvv-6gk43,CC BY 4.0,McHaffie superionic conductor dataset
SUP-0167,McHaffie_superionic,,Pr0.51Li0.39TiO2.96,,Pr0.51Li0.39TiO2.96,5.34e-07,nan,nan,,,nan,nan,nan,nan,nan,nan,nan,nan,superionic_conductor,10.22002/23mvv-6gk43,CC BY 4.0,McHaffie superionic conductor dataset
SUP-0168,McHaffie_superionic,,LiAlSi3O8,,LiAlSi3O8,7.19e-09,nan,nan,,,nan,nan,nan,nan,nan,nan,nan,nan,superionic_conductor,10.22002/23mvv-6gk43,CC BY 4.0,McHaffie superionic conductor dataset
SUP-0169,McHaffie_superionic,,Li0.33La0.5TiO3,,Li0.33La0.5TiO3,0.001,nan,nan,,,nan,nan,nan,nan,nan,nan,nan,nan,superionic_conductor,10.22002/23mvv-6gk43,CC BY 4.0,McHaffie superionic conductor dataset
SUP-0170,McHaffie_superionic,,La0.58Li0.27TiO3,,La0.58Li0.27TiO3,0.000599,nan,nan,,,nan,nan,nan,nan,nan,nan,nan,nan,superionic_conductor,10.22002/23mvv-6gk43,CC BY 4.0,McHaffie superionic conductor dataset
SUP-0171,McHaffie_superionic,,Li0.284Sm4.512Si3O12.91,,Li0.284Sm4.512Si3O12.91,5.05e-12,nan,nan,,,nan,nan,nan,nan,nan,nan,nan,nan,superionic_conductor,10.22002/23mvv-6gk43,CC BY 4.0,McHaffie superionic conductor dataset
SUP-0172,McHaffie_superionic,,Li0.87Hf2.032P3O12,,Li0.87Hf2.032P3O12,9.2e-08,nan,nan,,,nan,nan,nan,nan,nan,nan,nan,nan,superionic_conductor,10.22002/23mvv-6gk43,CC BY 4.0,McHaffie superionic conductor dataset
SUP-0173,McHaffie_superionic,,LiSn2(PO4)3,,LiSn2(PO4)3,2.04e-09,nan,nan,,,nan,nan,nan,nan,nan,nan,nan,nan,superionic_conductor,10.22002/23mvv-6gk43,CC BY 4.0,McHaffie superionic conductor dataset
SUP-0174,McHaffie_superionic,,Li6NBr3,,Li6NBr3,9.47e-09,nan,nan,,,nan,nan,nan,nan,nan,nan,nan,nan,superionic_conductor,10.22002/23mvv-6gk43,CC BY 4.0,McHaffie superionic conductor dataset
SUP-0175,McHaffie_superionic,,Li3AlF6,,Li3AlF6,4.7e-12,nan,nan,,,nan,nan,nan,nan,nan,nan,nan,nan,superionic_conductor,10.22002/23mvv-6gk43,CC BY 4.0,McHaffie superionic conductor dataset
SUP-0176,McHaffie_superionic,,Li2MgTi3O8,,Li2MgTi3O8,3.26e-11,nan,nan,,,nan,nan,nan,nan,nan,nan,nan,nan,superionic_conductor,10.22002/23mvv-6gk43,CC BY 4.0,McHaffie superionic conductor dataset
SUP-0177,McHaffie_superionic,,Li2CoTi3O8,,Li2CoTi3O8,9.62e-19,nan,nan,,,nan,nan,nan,nan,nan,nan,nan,nan,superionic_conductor,10.22002/23mvv-6gk43,CC BY 4.0,McHaffie superionic conductor dataset
SUP-0178,McHaffie_superionic,,Li2CoGe3O8,,Li2CoGe3O8,1.58e-21,nan,nan,,,nan,nan,nan,nan,nan,nan,nan,nan,superionic_conductor,10.22002/23mvv-6gk43,CC BY 4.0,McHaffie superionic conductor dataset
SUP-0179,McHaffie_superionic,,Li2NiGe3O8,,Li2NiGe3O8,4.88e-09,nan,nan,,,nan,nan,nan,nan,nan,nan,nan,nan,superionic_conductor,10.22002/23mvv-6gk43,CC BY 4.0,McHaffie superionic conductor dataset
SUP-0180,McHaffie_superionic,,Li2ZnGe3O8,,Li2ZnGe3O8,2.7e-31,nan,nan,,,nan,nan,nan,nan,nan,nan,nan,nan,superionic_conductor,10.22002/23mvv-6gk43,CC BY 4.0,McHaffie superionic conductor dataset
SUP-0181,McHaffie_superionic,,Li4SrN2,,Li4SrN2,2.3e-13,nan,nan,,,nan,nan,nan,nan,nan,nan,nan,nan,superionic_conductor,10.22002/23mvv-6gk43,CC BY 4.0,McHaffie superionic conductor dataset
SUP-0182,McHaffie_superionic,,Li4Sr3Nb5.77Fe0.23O19.77,,Li4Sr3Nb5.77Fe0.23O19.77,1.9e-11,nan,nan,,,nan,nan,nan,nan,nan,nan,nan,nan,superionic_conductor,10.22002/23mvv-6gk43,CC BY 4.0,McHaffie superionic conductor dataset
SUP-0183,McHaffie_superionic,,Li4Sr3Nb6O20,,Li4Sr3Nb6O20,2.35e-12,nan,nan,,,nan,nan,nan,nan,nan,nan,nan,nan,superionic_conductor,10.22002/23mvv-6gk43,CC BY 4.0,McHaffie superionic conductor dataset
SUP-0184,McHaffie_superionic,,Li3InCl6,,Li3InCl6,0.00204,nan,nan,,,nan,nan,nan,nan,nan,nan,nan,nan,superionic_conductor,10.22002/23mvv-6gk43,CC BY 4.0,McHaffie superionic conductor dataset
SUP-0185,McHaffie_superionic,,La0.5Li0.5O3Ti1,,La0.5Li0.5O3Ti1,0.000309847,nan,nan,,,nan,nan,nan,nan,nan,nan,nan,nan,superionic_conductor,10.22002/23mvv-6gk43,CC BY 4.0,McHaffie superionic conductor dataset
SUP-0186,McHaffie_superionic,,Li(LaTiO4),,Li(LaTiO4),4.98e-15,nan,nan,,,nan,nan,nan,nan,nan,nan,nan,nan,superionic_conductor,10.22002/23mvv-6gk43,CC BY 4.0,McHaffie superionic conductor dataset
SUP-0187,McHaffie_superionic,,Li(NdTiO4),,Li(NdTiO4),7.68e-16,nan,nan,,,nan,nan,nan,nan,nan,nan,nan,nan,superionic_conductor,10.22002/23mvv-6gk43,CC BY 4.0,McHaffie superionic conductor dataset
SUP-0188,McHaffie_superionic,,Li4GeS4,,Li4GeS4,2e-07,nan,nan,,,nan,nan,nan,nan,nan,nan,nan,nan,superionic_conductor,10.22002/23mvv-6gk43,CC BY 4.0,McHaffie superionic conductor dataset
SUP-0189,McHaffie_superionic,,La0.64Li0.08TiO3,,La0.64Li0.08TiO3,0.000335,nan,nan,,,nan,nan,nan,nan,nan,nan,nan,nan,superionic_conductor,10.22002/23mvv-6gk43,CC BY 4.0,McHaffie superionic conductor dataset
SUP-0190,McHaffie_superionic,,La0.625Li0.125TiO3,,La0.625Li0.125TiO3,0.00044098,nan,nan,,,nan,nan,nan,nan,nan,nan,nan,nan,superionic_conductor,10.22002/23mvv-6gk43,CC BY 4.0,McHaffie superionic conductor dataset
SUP-0191,McHaffie_superionic,,La0.595Li0.215TiO3,,La0.595Li0.215TiO3,0.000853,nan,nan,,,nan,nan,nan,nan,nan,nan,nan,nan,superionic_conductor,10.22002/23mvv-6gk43,CC BY 4.0,McHaffie superionic conductor dataset
SUP-0192,McHaffie_superionic,,La0.565Li0.305TiO3,,La0.565Li0.305TiO3,0.000957,nan,nan,,,nan,nan,nan,nan,nan,nan,nan,nan,superionic_conductor,10.22002/23mvv-6gk43,CC BY 4.0,McHaffie superionic conductor dataset
SUP-0193,McHaffie_superionic,,La0.5Li0.5TiO3,,La0.5Li0.5TiO3,0.000925,nan,nan,,,nan,nan,nan,nan,nan,nan,nan,nan,superionic_conductor,10.22002/23mvv-6gk43,CC BY 4.0,McHaffie superionic conductor dataset
SUP-0194,McHaffie_superionic,,Li2ZrO3,,Li2ZrO3,1.32e-14,nan,nan,,,nan,nan,nan,nan,nan,nan,nan,nan,superionic_conductor,10.22002/23mvv-6gk43,CC BY 4.0,McHaffie superionic conductor dataset
