Repository: zhenyu666-debug/Donor-Number-Screener

# donor-number-screener

> **[English](#english) | [中文](#chinese)**

## English

> **5-minute ML screening of high-DN electrolyte additives for Li-S batteries.**
> Built for small battery labs that can't afford DFT cluster time.

**Screened 29,513 candidates down to 20 with EBM-calibrated 95% intervals, in ~5 seconds, on a laptop.**

---

## What this is — quick map

> The repo now also ships a **Particle-Bayes-Physics (PBP) layer** that adds
> four physics simulators and a v2.1 SSE dataset / Pareto tool on top of
> the 5-model stacking ensemble. **All PBP scripts and tests live at the
> repo root** in `src/p24_*.py` ... `src/p35_*.py` and `tests/test_pbp_*.py`,
> not inside a subfolder. See [Particle-Bayes-Physics (PBP) layer](#particle-bayes-physics-pbp-layer)
> for the full v1+v2+v2.1 feature list.

## What this is

A drop-in screening service for Li-S battery additive R&D. You give me a
SMILES list (or I generate one for you from your design rules), and I send
back, in 3-5 working days:

1. **Top-20 candidates** ranked by predicted donor number (DN), with
   95% conformal prediction intervals.
2. **Pareto front** along (DN, synthetic accessibility) so you can trade
   off "best performance" vs "easiest to make".
3. **Decision rules** distilled from a tree model: e.g. "if HOMO_proxy
   > 0.4 and n_N >= 2, expected DN > 32".
4. **Active-learning recommendation** (for engagements that include a
   DFT/MD budget): "if you can only validate 50 more molecules, validate
   these 50".
5. **PDF report** with all of the above plus model cards, calibration
   plots, and SHAP attributions.

Built on the open methods described in *Data-driven screening of
electrolyte additives with high donor numbers for lithium-sulfur
batteries* (eScience 2026, article 100588), extended with a
self-consistent proxy-DN layer so the pipeline runs end-to-end on a
laptop.

---

## Why this exists

Most academic and startup battery labs run on year-2 grant money and
don't have a DFT cluster. Doing 30,000 B3LYP/6-31+G* calculations
costs roughly 12 million CPU-seconds and $400k-$1.5M of commercial
cloud time. We replace that with a **5-model stacking ensemble**
(RF + XGBoost + MLP + LightGBM + CatBoost) trained on 70
literature-anchored DN values, plus an **energy-based-model (EBM)**
addon that draws Langevin / MH / Gibbs samples to give you a *true*
posterior 95% interval on the donor number, with SHAP explanations
so you know which predictions you should trust.

**The chemistry conclusion is still valid:** high-DN additives are
HOMO-rich, high-dipole, multi-N/O/F species. The model ranks DMSO

### v2.1 — dataset fetcher + Pareto

8. **SSE dataset fetcher** ([`src/p34_fetch_sse_datasets.py`](src/p34_fetch_sse_datasets.py)) —
   pulls from four open data sources and merges them into a single
   ~620-row CSV ([`data/sse_datasets_combined.csv`](data/sse_datasets_combined.csv)):
   - OBELiX (NRC-Mila) — 599 experimentally-measured Li-SSE ionic
     conductivities from arXiv:2502.14234
   - COD (Crystallography Open Database) — CIF metadata for the 14
     known SSE formulas
   - CEMP (cleanenergymaterials.cn) — probe (graceful empty fallback)
   - [`data/paper_sse_extra.yaml`](data/paper_sse_extra.yaml) — hand-curated
     CAS / IOP high-throughput results
9. **Pareto best SSE** ([`src/p35_pareto_best_sse.py`](src/p35_pareto_best_sse.py)) —
   five-objective Pareto front over the merged dataset:
   - log10(sigma_ion), E_g, stability_window, -migration_barrier, -cost
   - reports per-objective Top-3, a balanced representative, and one
     representative per family (sulfide / oxide / halide / polymer / ...)

```bash
python src/p34_fetch_sse_datasets.py --offline
python src/p35_pareto_best_sse.py
python -m pytest tests/test_pbp_fetch_sse.py tests/test_pbp_pareto.py -v
```

### PBP data + results

| File | What it contains |
|---|---|
| [`data/particle_params.yaml`](data/particle_params.yaml) | LJ table for Li / C / N / O / F / P / S / Cl / B / H |
| [`data/sei_params.yaml`](data/sei_params.yaml) | SEI / EDL / cathode / anode / operating params |
| [`data/ml_aimd_params.yaml`](data/ml_aimd_params.yaml) | MACE / CHGNet + ASE NVT settings |
| [`data/p2d_3d_params.yaml`](data/p2d_3d_params.yaml) | P2D + thermal + mechanical + micro3d |
| [`data/sse_library.yaml`](data/sse_library.yaml) | 14 SSEs with sigma_ion, E_g, migration |
| [`data/paper_sse_extra.yaml`](data/paper_sse_extra.yaml) | hand-curated CAS / IOP high-throughput SSE |
| [`data/new_anchors_5.csv`](data/new_anchors_5.csv) | 5 calibration anchors (FEC, EC, DOL, AcCl, LiBOB) |
| [`data/sse_datasets_combined.csv`](data/sse_datasets_combined.csv) | ~620 SSEs (OBELiX + COD + paper) |
| [`data/sse_datasets_meta.json`](data/sse_datasets_meta.json) | per-source fetch counts + elapsed time |
| [`data/pareto_front.csv`](data/pareto_front.csv) | non-dominated SSEs |
| [`data/pareto_summary.json`](data/pareto_summary.json) | top-3 per objective + family representatives |

---

File: data/sse_datasets_combined.csv (part 1 of 3)
id,formula,name,family,source,sigma_ion_S_cm,E_g_eV,stability_window_V,migration_barrier_eV,cost_index,dn_pbp_v2,a_A,b_A,c_A,space_group,DOI,rank
P-01,Li5.5PS4.5Cl1.5Br0.5I0.5,LGSSSI (high-entropy argyrodite),halide,CAS 2025 LGSSSI,0.0322,2.6,5.5,0.18,2.5,7.434443584449264,0.0,0.0,0.0,,,1
OBX-0209,Li9.54Si1.74P1.44S11.7Cl0.3,Li9.54Si1.74P1.44S11.7Cl0.3,lgps,OBELiX,0.025,2.5,5.0,0.22,1.0545454545454545,7.4031138830084195,8.709652,8.709652,12.56907,P42/nmc ,10.1038/nenergy.2016.30,2
SUP-0226,Li9.54Si1.74P1.44S11.4Cl0.3O0.3,Li9.54Si1.74P1.44S11.4Cl0.3O0.3,superionic,McHaffie-CaltechDATA,0.028,4.0,4.5,0.4,1.0545454545454545,7.367332005306816,0.0,0.0,0.0,,10.22002/23mvv-6gk43,3
OBX-0179,Li10.35Ge1.35P1.65S12,Li10.35Ge1.35P1.65S12,lgps,OBELiX,0.0144,2.5,5.0,0.22,1.175,7.365,8.713023,8.713023,12.639695,P42/nmc ,10.1039/c4ta05231e,4
OBX-0193,Li10(Ge0.776Sn0.224)P2S12,Li10(Ge0.776Sn0.224)P2S12,lgps,OBELiX,0.0141,2.5,5.0,0.22,1.0166666666666666,7.36374342087038,8.71859,8.71859,12.6514,P42/nmc ,10.1021/acs.chemmater.8b00266,5
OBX-0176,Li10.2Ge1.2P1.8S12,Li10.2Ge1.2P1.8S12,lgps,OBELiX,0.0132,2.5,5.0,0.22,1.175,7.359891252930761,8.7043,8.7043,12.616,P42/nmc ,10.1039/c4ta05231e,6
OBX-0434,Li3ClO,Li3ClO,other,OBELiX,0.025,4.0,4.5,0.4,1.1,7.35811388300842,3.91,3.91,3.91,Pm-3m,10.1039/c3ta15087a,7
OBX-0175,Li10.05Ge1.05P1.95S12,Li10.05Ge1.05P1.95S12,lgps,OBELiX,0.0122,2.5,5.0,0.22,1.175,7.355453610171873,8.6944,8.6944,12.60025,P42/nmc ,10.1039/c4ta05231e,8
OBX-0178,Li10GeP2S12,Li10GeP2S12,lgps,OBELiX,0.0121,2.5,5.0,0.22,1.176,7.355,8.719,8.719,12.639,P42/nmc ,10.1039/c4ta05231e|10.1021/acs.chemmater.7b00886,9
SUP-0230,Li5.52PS4.3ClBr0.7,Li5.52PS4.3ClBr0.7,superionic,McHaffie-CaltechDATA,0.024,4.0,4.5,0.4,1.0636363636363635,7.354919333848297,0.0,0.0,0.0,,10.22002/23mvv-6gk43,10
OBX-0177,Li10.5Ge1.5P1.5S12,Li10.5Ge1.5P1.5S12,lgps,OBELiX,0.011,2.5,5.0,0.22,1.175,7.349880884817016,8.7025,8.7025,12.6251,P42/nmc ,10.1039/c4ta05231e,11
OBX-0200,Li10.35(Sn0.27Si1.08)P1.65S12,Li10.35(Sn0.27Si1.08)P1.65S12,lgps,OBELiX,0.011,2.5,5.0,0.22,1.05,7.349880884817016,8.67822,8.67822,12.5744,P42/nmc ,10.1021/acs.chemmater.7b00886,12
OBX-0198,Li10.5(Sn0.2Si0.8)1.5P1.5S12,Li10.5(Sn0.2Si0.8)1.5P1.5S12,lgps,OBELiX,0.00879,2.5,5.0,0.22,1.008695652173913,7.338754999866675,8.69204,8.69204,12.6166,P42/nmc ,10.1021/acs.chemmater.7b00886,13
SUP-0203,Li6.16Si0.62Sb0.38S5.07I0.93,Li6.16Si0.62Sb0.38S5.07I0.93,superionic,McHaffie-CaltechDATA,0.019,4.0,4.5,0.4,1.0,7.337840487520903,0.0,0.0,0.0,,10.22002/23mvv-6gk43,14
OBX-0199,Li10.2(Sn0.2Si0.8)1.2P1.8S12,Li10.2(Sn0.2Si0.8)1.2P1.8S12,lgps,OBELiX,0.00782,2.5,5.0,0.22,1.008695652173913,7.333430763877737,8.65173,8.65173,12.5349,P42/nmc ,10.1021/acs.chemmater.7b00886,15
OBX-0195,Li10(Ge0.416Sn0.584)P2S12,Li10(Ge0.416Sn0.584)P2S12,lgps,OBELiX,0.00743,2.5,5.0,0.22,1.0166666666666666,7.33119744775804,8.72902,8.72902,12.7065,P42/nmc ,10.1021/acs.chemmater.8b00266,16
SUP-0064,Li10Ge(P0.925Sb0.075)2S12,Li10Ge(P0.925Sb0.075)2S12,superionic,McHaffie-CaltechDATA,0.0172,4.0,4.5,0.4,1.173913043478261,7.331148770486041,0.0,0.0,0.0,,10.22002/23mvv-6gk43,17
SUP-0229,Li5.64PS4.5ClBr0.5,Li5.64PS4.5ClBr0.5,superionic,McHaffie-CaltechDATA,0.017,4.0,4.5,0.4,1.0636363636363635,7.330384048104054,0.0,0.0,0.0,,10.22002/23mvv-6gk43,18
OBX-0191,Li10SnP2S12,Li10SnP2S12,lgps,OBELiX,0.007,2.5,5.0,0.22,1.1159999999999999,7.328666002653408,8.7057,8.7057,12.7389,P42/nmc ,10.1021/ja407393y,19
OBX-0208,Li7GePS8,Li7GePS8,lgps,OBELiX,0.007,2.5,5.0,0.22,1.2470588235294118,7.328666002653408,8.718,8.718,12.66,P42/nmc ,10.1039/c3ee41728j,20
OBX-0180,Li3.45Si0.45P0.55S4,Li3.45Si0.45P0.55S4,lgps,OBELiX,0.00673,2.5,5.0,0.22,1.0,7.327036577207975,8.669578,8.669578,12.536058,P42/nmc ,10.1039/c4fd00143e,21
OBX-0210,Li10.35Si1.35P1.65S12,Li10.35Si1.35P1.65S12,lgps,OBELiX,0.0065,2.5,5.0,0.22,1.05,7.325622577482986,8.68385,8.68385,12.55589,P42/nmc ,10.1107/s2052520615022283,22
OBX-0182,Li3.425Si0.425P0.575S4,Li3.425Si0.425P0.575S4,lgps,OBELiX,0.00565,2.5,5.0,0.22,1.0,7.3201664818918655,8.653,8.653,12.51,P42/nmc ,10.1039/c4fd00143e,23
OBX-0196,Li9.81Sn0.81P2.19S12,Li9.81Sn0.81P2.19S12,lgps,OBELiX,0.0055,2.5,5.0,0.22,1.017391304347826,7.3191619848709575,8.73764,8.73764,12.7166,P42/nmc ,10.1107/s2052520615022283,24
OBX-0181,Li3.475Si0.475P0.525S4,Li3.475Si0.475P0.525S4,lgps,OBELiX,0.00527,2.5,5.0,0.22,1.0,7.317594765651527,8.672,8.672,12.536,P42/nmc ,10.1039/c4fd00143e,25
OBX-0187,Li3.27Sn0.27P0.73S4,Li3.27Sn0.27P0.73S4,lgps,OBELiX,0.00496,2.5,5.0,0.22,1.0,7.315427267446637,8.7405,8.7405,12.715,P42/nmc ,10.1039/c4fd00143e,26
OBX-0188,Li3.26Sn0.26P0.74S4,Li3.26Sn0.26P0.74S4,lgps,OBELiX,0.00453,2.5,5.0,0.22,1.0,7.312305274681856,8.737,8.737,12.713,P42/nmc ,10.1039/c4fd00143e,27
SUP-0228,Li5.58PS4.7ClBr0.3,Li5.58PS4.7ClBr0.3,superionic,McHaffie-CaltechDATA,0.0124,4.0,4.5,0.4,1.0636363636363635,7.311355287256601,0.0,0.0,0.0,,10.22002/23mvv-6gk43,28
OBX-0186,Li3.285Sn0.28P0.72S4,Li3.285Sn0.28P0.72S4,lgps,OBELiX,0.00436,2.5,5.0,0.22,1.0,7.311030296076877,8.721,8.721,12.725,P42/nmc ,10.1039/c4fd00143e,29
SUP-0358,Li10GePS12,Li10GePS12,superionic,McHaffie-CaltechDATA,0.0121,4.0,4.5,0.4,1.175,7.3100000000000005,0.0,0.0,0.0,,10.22002/23mvv-6gk43,30
OBX-0184,Li3.335Sn0.33P0.67S4,Li3.335Sn0.33P0.67S4,lgps,OBELiX,0.00373,2.5,5.0,0.22,1.0,7.30607372593841,8.743,8.743,12.782,P42/nmc ,10.1039/c4fd00143e,31
OBX-0185,Li3.3Sn0.3P0.7S4,Li3.3Sn0.3P0.7S4,lgps,OBELiX,0.00365,2.5,5.0,0.22,1.0,7.3054152298679735,8.731,8.731,12.768,P42/nmc ,10.1039/c4fd00143e,32
OBX-0189,Li3.25Sn0.25P0.75S4,Li3.25Sn0.25P0.75S4,lgps,OBELiX,0.0036,2.5,5.0,0.22,1.0,7.305000000000001,8.722,8.722,12.72,P42/nmc ,10.1039/c4fd00143e,33
SUP-0007,Li10.35(Sn0.2Si0.8)1.35P1.65S12,Li10.35(Sn0.2Si0.8)1.35P1.65S12,superionic,McHaffie-CaltechDATA,0.011,4.0,4.5,0.4,1.008695652173913,7.304880884817016,0.0,0.0,0.0,,10.22002/23mvv-6gk43,34
SUP-0097,Li5.35Ca0.1PS4.5Cl1.55,Li5.35Ca0.1PS4.5Cl1.55,superionic,McHaffie-CaltechDATA,0.0102,4.0,4.5,0.4,1.0636363636363635,7.300995049383621,0.0,0.0,0.0,,10.22002/23mvv-6gk43,35
SUP-0208,Li6.28Si0.45Sb0.55S5.04I0.96,Li6.28Si0.45Sb0.55S5.04I0.96,superionic,McHaffie-CaltechDATA,0.00998,4.0,4.5,0.4,1.0,7.299899949949938,0.0,0.0,0.0,,10.22002/23mvv-6gk43,36
SUP-0077,Li5.5PS4.5Cl1.5,Li5.5PS4.5Cl1.5,superionic,McHaffie-CaltechDATA,0.00941,4.0,4.5,0.4,1.0636363636363635,7.297005154502223,0.0,0.0,0.0,,10.22002/23mvv-6gk43,37
OBX-0190,Li10SiP2S12,Li10SiP2S12,lgps,OBELiX,0.0023,2.5,5.0,0.22,1.056,7.292958315233128,8.6512,8.6512,12.5095,P42/nmc ,10.1149/2.0501412jes,38
OBX-0123,Li10Ge0.95Si0.05P2S12,Li10Ge0.95Si0.05P2S12,other,OBELiX,0.0086,4.0,4.5,0.4,1.0166666666666666,7.292736184954958,8.7149,8.7149,12.599,P42/nmc ,10.1016/j.jpowsour.2014.07.159,39
SUP-0098,Li5.3Ca0.1PS4.5Cl1.5,Li5.3Ca0.1PS4.5Cl1.5,superionic,McHaffie-CaltechDATA,0.0077,4.0,4.5,0.4,1.0636363636363635,7.287749643873922,0.0,0.0,0.0,,10.22002/23mvv-6gk43,40
P-04,Li3PS3.5O0.5,O-doped Li3PS4,sulfide,Sci.Rep. 5 14227 (2015),0.0032,2.7,5.5,0.28,1.2,7.286568542494924,0.0,0.0,0.0,,,41
SUP-0096,Li5.55Ca0.1PS4.75Cl1.25,Li5.55Ca0.1PS4.75Cl1.25,superionic,McHaffie-CaltechDATA,0.0068,4.0,4.5,0.4,1.0636363636363635,7.282462112512354,0.0,0.0,0.0,,10.22002/23mvv-6gk43,42
OBX-0222,Li1.2Ti1.8Al0.2(PO4)3,Li1.2Ti1.8Al0.2(PO4)3,nasicon,OBELiX,0.00482,5.0,5.0,0.35,1.1714285714285713,7.281926219830839,8.502,8.502,20.818, R-3,10.1021/ic400577v,43
OBX-0596,Li10Ge0.66Sn0.33P2S12,Li10Ge0.66Sn0.33P2S12,other,OBELiX,0.0064,4.0,4.5,0.4,1.0166666666666666,7.280000000000001,8.7068,8.7068,12.6394,P42/nmcZ,10.1021/jacs.0c10735,44
OBX-0207,Li9.6P3S12,Li9.6P3S12,lgps,OBELiX,0.0012,2.5,5.0,0.22,1.0250000000000001,7.279641016151379,8.7144,8.7144,12.4677,P42/nmc ,10.1038/nenergy.2016.30,45
SUP-0206,Li6.22Ge0.43Sb0.57S5I,Li6.22Ge0.43Sb0.57S5I,superionic,McHaffie-CaltechDATA,0.0063,4.0,4.5,0.4,1.1666666666666667,7.279372539331939,0.0,0.0,0.0,,10.22002/23mvv-6gk43,46
SUP-0013,Li1.312Al0.407Ti1.592(PO4)3,Li1.312Al0.407Ti1.592(PO4)3,superionic,McHaffie-CaltechDATA,0.00563,4.0,4.5,0.4,1.1714285714285713,7.275033325929217,0.0,0.0,0.0,,10.22002/23mvv-6gk43,47
SUP-0014,Li1.421Al0.421Ti1.579(PO4)3,Li1.421Al0.421Ti1.579(PO4)3,superionic,McHaffie-CaltechDATA,0.00563,4.0,4.5,0.4,1.1714285714285713,7.275033325929217,0.0,0.0,0.0,,10.22002/23mvv-6gk43,48
OBX-0426,Li6.7P0.3Ge0.7S5I,Li6.7P0.3Ge0.7S5I,other,OBELiX,0.00554,4.0,4.5,0.4,1.1666666666666667,7.274431176263715,10.2851,10.2851,10.2851,F-43m,10.1021/jacs.8b10282,49
SUP-0266,Li5.77PS5Br,Li5.77PS5Br,superionic,McHaffie-CaltechDATA,0.00548,4.0,4.5,0.4,1.1833333333333333,7.274027022093287,0.0,0.0,0.0,,10.22002/23mvv-6gk43,50
OBX-0425,Li6.6P0.4Ge0.6S5I,Li6.6P0.4Ge0.6S5I,other,OBELiX,0.00521,4.0,4.5,0.4,1.1666666666666667,7.272180329730475,10.24314,10.24314,10.24314,F-43m,10.1021/jacs.8b10282,51
SUP-0095,Li5.7Ca0.15PS5Cl,Li5.7Ca0.15PS5Cl,superionic,McHaffie-CaltechDATA,0.0052,4.0,4.5,0.4,1.0583333333333333,7.272111025509281,0.0,0.0,0.0,,10.22002/23mvv-6gk43,52
OBX-0204,Li9.4Ba0.3GeP2S12,Li9.4Ba0.3GeP2S12,lgps,OBELiX,0.000707,2.5,5.0,0.22,1.1833333333333333,7.271589471600617,8.734,8.734,13.005,P42/nmc ,10.1016/j.ssi.2017.01.014,53
SUP-0227,Li5.82PS4.7ClBr,Li5.82PS4.7ClBr,superionic,McHaffie-CaltechDATA,0.00502,4.0,4.5,0.4,1.2249999999999999,7.270851958335674,0.0,0.0,0.0,,10.22002/23mvv-6gk43,54
OBX-0297,Li1.4Al0.4Ti1.6 (PO4)3,Li1.4Al0.4Ti1.6 (PO4)3,nasicon,OBELiX,0.00338,5.0,5.0,0.35,1.1714285714285713,7.2706377674149945,8.4975,8.4975,20.7921,R-3c,10.1016/j.jeurceramsoc.2014.11.023,55
OBX-0597,Li10Ge0.33Sn0.66P2S12,Li10Ge0.33Sn0.66P2S12,other,OBELiX,0.0048,4.0,4.5,0.4,1.0166666666666666,7.269282032302756,8.7182,8.7182,12.6876,P42/nmcZ,10.1021/jacs.0c10735,56
OBX-0203,Li9.6Ba0.2GeP2S12,Li9.6Ba0.2GeP2S12,lgps,OBELiX,0.000572,2.5,5.0,0.22,1.1833333333333333,7.2689165214862035,8.727,8.727,12.908,P42/nmc ,10.1016/j.ssi.2017.01.014,57
OBX-0202,Li9.8Ba0.1GeP2S12,Li9.8Ba0.1GeP2S12,lgps,OBELiX,0.000561,2.5,5.0,0.22,1.1833333333333333,7.268685438564654,8.716,8.716,12.728,P42/nmc ,10.1016/j.ssi.2017.01.014,58
SUP-0015,Li1.414Al0.511Ti1.489(PO4)3,Li1.414Al0.511Ti1.489(PO4)3,superionic,McHaffie-CaltechDATA,0.0047,4.0,4.5,0.4,1.1714285714285713,7.268556546004011,0.0,0.0,0.0,,10.22002/23mvv-6gk43,59
SUP-0205,Li6.07Si0.34Sb0.66S5.01I0.99,Li6.07Si0.34Sb0.66S5.01I0.99,superionic,McHaffie-CaltechDATA,0.00414,4.0,4.5,0.4,1.0,7.264342831768582,0.0,0.0,0.0,,10.22002/23mvv-6gk43,60
OBX-0205,Li9.2Ba0.4GeP2S12,Li9.2Ba0.4GeP2S12,lgps,OBELiX,0.000316,2.5,5.0,0.22,1.1833333333333333,7.262776388834632,8.752,8.752,13.011,P42/nmc ,10.1016/j.ssi.2017.01.014,61
OBX-0405,Li6P(S4.8Se0.2)Br,Li6P(S4.8Se0.2)Br,other,OBELiX,0.00392,4.0,4.5,0.4,1.1833333333333333,7.262609903369995,9.9946,9.9946,9.9946,F-43m,10.1021/acs.inorgchem.8b02443,62
OBX-0433,Fe0.19La2.95Li5.57Zr2O12,Fe0.19La2.95Li5.57Zr2O12,garnet,OBELiX,0.00138,5.0,6.0,0.3,2.142857142857143,7.262148351242013,12.9769,12.9769,12.9769,I-43d ,10.1021/acs.chemmater.6b02516,63
OBX-0412,Li6P(S4.1Se0.9)Br,Li6P(S4.1Se0.9)Br,other,OBELiX,0.00382,4.0,4.5,0.4,1.1833333333333333,7.26180614856145,10.0418,10.0418,10.0418,F-43m,10.1021/acs.inorgchem.8b02443,64
SUP-0067,Li1.5 Al0.5 Ti1.5 (P O4)3,Li1.5 Al0.5 Ti1.5 (P O4)3,superionic,McHaffie-CaltechDATA,0.0038,4.0,4.5,0.4,1.1714285714285713,7.2616441400296905,0.0,0.0,0.0,,10.22002/23mvv-6gk43,65
OBX-0501,Li6.05Ga0.25La3Zr2O11.8F0.2,Li6.05Ga0.25La3Zr2O11.8F0.2,garnet,OBELiX,0.00128,5.0,6.0,0.3,2.409090909090909,7.260777087639997,12.96891,12.96891,12.96891,Ia-3d ,10.1021/acsami.8b17656,66
OBX-0407,Li6P(S4.6Se0.4)Br,Li6P(S4.6Se0.4)Br,other,OBELiX,0.00364,4.0,4.5,0.4,1.1833333333333333,7.260332412515994,10.0079,10.0079,10.0079,F-43m,10.1021/acs.inorgchem.8b02443,67
OBX-0406,Li6P(S4.7Se0.3)Br,Li6P(S4.7Se0.3)Br,other,OBELiX,0.00362,4.0,4.5,0.4,1.1833333333333333,7.260166435825966,9.9974,9.9974,9.9974,F-43m,10.1021/acs.inorgchem.8b02443,68
OBX-0413,Li6P(S4Se)Br,Li6P(S4Se)Br,other,OBELiX,0.00361,4.0,4.5,0.4,1.4,7.2600832755432,10.0522,10.0522,10.0522,F-43m,10.1021/acs.inorgchem.8b02443,69
OBX-0411,Li6P(S4.2Se0.8)Br,Li6P(S4.2Se0.8)Br,other,OBELiX,0.00348,4.0,4.5,0.4,1.1833333333333333,7.258991524815011,10.0332,10.0332,10.0332,F-43m,10.1021/acs.inorgchem.8b02443,70
OBX-0381,Li6PS5Cl0.5Br0.5,Li6PS5Cl0.5Br0.5,other,OBELiX,0.00333,4.0,4.5,0.4,1.0166666666666666,7.257706152185015,9.952,9.952,9.952,F-43m,10.1021/jacs.7b06327,71
OBX-0033,Li3InCl6,Li3InCl6,halide,OBELiX,0.00204,5.0,4.5,0.35,1.7,7.2576663591625445,6.432,11.093,6.398,C2/m ,10.1002/anie.201909805,72
OBX-0509,Li6.5La3Zr1.75Te0.25O12,Li6.5La3Zr1.75Te0.25O12,garnet,OBELiX,0.00102,5.0,6.0,0.3,2.1818181818181817,7.256937438845343,12.9134,12.9134,12.9134,Ia-3d ,10.1016/j.jpowsour.2013.03.166,73
OBX-0490,Li6.4La3Zr1.4Ta0.6O12,Li6.4La3Zr1.4Ta0.6O12,garnet,OBELiX,0.001,5.0,6.0,0.3,2.1818181818181817,7.2566227766016835,12.922,12.922,12.922,Ia-3d ,10.1039/c2jm31413d,74
OBX-0007,Li7P3S11,Li7P3S11,other,OBELiX,0.0032,4.0,4.5,0.4,1.0285714285714287,7.256568542494924,12.5009,6.0316,12.5303,P -1,10.1039/c3ee41655k|10.1016/j.ssi.2007.05.020|10.1016/j.ssi.2006.04.017,75
OBX-0404,Li6P(S4.9Se0.1)Br,Li6P(S4.9Se0.1)Br,other,OBELiX,0.0032,4.0,4.5,0.4,1.1833333333333333,7.256568542494924,9.9902,9.9902,9.9902,F-43m,10.1021/acs.inorgchem.8b02443,76
SUP-0012,Li1.252Al0.281Ti1.718(PO4)3,Li1.252Al0.281Ti1.718(PO4)3,superionic,McHaffie-CaltechDATA,0.00317,4.0,4.5,0.4,1.1714285714285713,7.256302753041037,0.0,0.0,0.0,,10.22002/23mvv-6gk43,77
SUP-0539,Li10.34Si1.35P1.65S9.68O2.3,Li10.34Si1.35P1.65S9.68O2.3,superionic,McHaffie-CaltechDATA,0.00313,4.0,4.5,0.4,1.0521739130434782,7.255946402922798,0.0,0.0,0.0,,10.22002/23mvv-6gk43,78
OBX-0432,Fe0.16La2.95Li5.68Zr2O12,Fe0.16La2.95Li5.68Zr2O12,garnet,OBELiX,0.000935,5.0,6.0,0.3,2.142857142857143,7.255577769702842,12.9783,12.9783,12.9783,I-43d ,10.1021/acs.chemmater.6b02516,79
SUP-0060,Li3.01ScCl6,Li3.01ScCl6,superionic,McHaffie-CaltechDATA,0.00305,4.0,4.5,0.4,1.6,7.255226805085937,0.0,0.0,0.0,,10.22002/23mvv-6gk43,80
OBX-0537,Li5.74La3Zr1.5Ta0.5O12,Li5.74La3Zr1.5Ta0.5O12,garnet,OBELiX,0.000903,5.0,6.0,0.3,2.238095238095238,7.255049958402633,12.93,12.93,12.93,Ia-3d ,10.1002/aenm.201570062|10.1002/aenm.201500096,81
OBX-0206,Li9Ba0.5GeP2S12,Li9Ba0.5GeP2S12,lgps,OBELiX,9.98e-05,2.5,5.0,0.22,1.1833333333333333,7.254989994994994,8.77,8.77,13.053,P42/nmc ,10.1016/j.ssi.2017.01.014,82
OBX-0410,Li6P(S4.3Se0.7)Br,Li6P(S4.3Se0.7)Br,other,OBELiX,0.00301,4.0,4.5,0.4,1.1833333333333333,7.2548634668973815,10.0265,10.0265,10.0265,F-43m,10.1021/acs.inorgchem.8b02443,83
OBX-0580,Li6.5La2.9Ba0.1Zr1.4Ta0.6O12,Li6.5La2.9Ba0.1Zr1.4Ta0.6O12,garnet,OBELiX,0.000834,5.0,6.0,0.3,1.9047619047619047,7.253879058156388,12.944,12.944,12.944,Ia-3d ,10.3389/fenrg.2016.00028,84
OBX-0579,Li6.5La2.95Ba0.05Zr1.45Ta0.55O12,Li6.5La2.95Ba0.05Zr1.45Ta0.55O12,garnet,OBELiX,0.000832,5.0,6.0,0.3,1.9047619047619047,7.253844410203712,12.949,12.949,12.949,Ia-3d ,10.3389/fenrg.2016.00028,85
OBX-0488,Li7.06La3Y0.06Zr1.94O12,Li7.06La3Y0.06Zr1.94O12,garnet,OBELiX,0.00081,5.0,6.0,0.3,2.130434782608696,7.253460498941515,12.9672,12.9672,12.9672,Ia-3d ,10.1016/j.elecom.2011.08.014,86
OBX-0570,Li6.75La3Zr1.75Nb0.25O12,Li6.75La3Zr1.75Nb0.25O12,garnet,OBELiX,0.0008,5.0,6.0,0.3,2.1818181818181817,7.253284271247462,12.9519,12.9519,12.9519,Ia-3d ,10.1016/j.jpowsour.2010.11.089,87
OBX-0556,Li6.6La3Zr1.6Sb0.4O12,Li6.6La3Zr1.6Sb0.4O12,garnet,OBELiX,0.00077,5.0,6.0,0.3,2.1818181818181817,7.252748873851023,12.95955,12.95955,12.95955,Ia-3d ,10.1039/c3cp50991e,88
OBX-0409,Li6P(S4.4Se0.6)Br,Li6P(S4.4Se0.6)Br,other,OBELiX,0.00278,4.0,4.5,0.4,1.1833333333333333,7.252725705305857,10.0259,10.0259,10.0259,F-43m,10.1021/acs.inorgchem.8b02443,89
OBX-0492,Li6.8La3Zr1.8Ta0.2O12,Li6.8La3Zr1.8Ta0.2O12,garnet,OBELiX,0.00073,5.0,6.0,0.3,2.1818181818181817,7.252018512172213,12.978,12.978,12.978,Ia-3d ,10.1149/2.024205esl,90
SUP-0540,Li13.73Si1.35P1.65S10.46O1.54,Li13.73Si1.35P1.65S10.46O1.54,superionic,McHaffie-CaltechDATA,0.00269,4.0,4.5,0.4,1.0461538461538462,7.25186520991956,0.0,0.0,0.0,,10.22002/23mvv-6gk43,91
OBX-0408,Li6P(S4.5Se0.5)Br,Li6P(S4.5Se0.5)Br,other,OBELiX,0.00268,4.0,4.5,0.4,1.1833333333333333,7.25176871642218,10.0176,10.0176,10.0176,F-43m,10.1021/acs.inorgchem.8b02443,92
OBX-0499,Li6.7La3Zr1.7Ta0.3O12,Li6.7La3Zr1.7Ta0.3O12,garnet,OBELiX,0.00069,5.0,6.0,0.3,2.1818181818181817,7.251267851073127,12.9721,12.9721,12.9721,Ia-3d ,10.1149/2.024205esl,93
OBX-0427,Li6.8P0.2Ge0.8S5I,Li6.8P0.2Ge0.8S5I,other,OBELiX,0.00258,4.0,4.5,0.4,1.1666666666666667,7.250793700396802,10.2998,10.2998,10.2998,F-43m,10.1021/jacs.8b10282,94
OBX-0557,Li6.4La3Zr1.4Sb0.6O12,Li6.4La3Zr1.4Sb0.6O12,garnet,OBELiX,0.00066,5.0,6.0,0.3,2.1818181818181817,7.25069046515733,12.95179,12.95179,12.95179,Ia-3d ,10.1039/c3cp50991e,95
OBX-0581,Li6.5La2.8Ba0.2Zr1.3Ta0.7O12,Li6.5La2.8Ba0.2Zr1.3Ta0.7O12,garnet,OBELiX,0.000631,5.0,6.0,0.3,1.9047619047619047,7.250119713374161,12.952,12.952,12.952,Ia-3d ,10.3389/fenrg.2016.00028,96
OBX-0493,Li6.75La3Zr1.75Ta0.25O12,Li6.75La3Zr1.75Ta0.25O12,garnet,OBELiX,0.00063,5.0,6.0,0.3,2.1818181818181817,7.250099800796022,12.9801,12.9801,12.9801,Ia-3d ,10.1149/2.024205esl,97
OBX-0540,Li49.6Al1.6La24Zr14.4Ta1.6O96,Li49.6Al1.6La24Zr14.4Ta1.6O96,garnet,OBELiX,0.000614,5.0,6.0,0.3,2.328108108108108,7.249779023386727,12.958,12.958,12.958,Ia-3d ,10.1038/srep18053,98
OBX-0399,Li6.35P0.65Si0.35S5Br,Li6.35P0.65Si0.35S5Br,other,OBELiX,0.00234,4.0,4.5,0.4,1.1666666666666667,7.248373546489792,10.0468,10.0468,10.0468,F-43m,10.1039/c7ta08581h,99
OBX-0278,Li1.3Al0.15Sc0.15Ti1.7(PO4)3,Li1.3Al0.15Sc0.15Ti1.7(PO4)3,nasicon,OBELiX,0.00124,5.0,5.0,0.35,1.1714285714285713,7.247713633723318,8.5244,8.5244,20.9553,R-3c,10.1016/j.ssi.2012.03.045,100
OBX-0385,Li6PS5Cl0.75Br0.25,Li6PS5Cl0.75Br0.25,other,OBELiX,0.00226,4.0,4.5,0.4,1.0166666666666666,7.2475394572960194,9.8911,9.8911,9.8911,F-43m,10.1021/jacs.7b06327,101
OBX-0074,Li6SiO4Cl2,Li6SiO4Cl2,argyrodite,OBELiX,1e-10,2.5,5.0,0.21,1.1538461538461537,7.24751,10.5204,6.0756,9.953,Pna21,10.1021/acs.chemmater.1c00157,102
OBX-0275,Li1.7Al0.3Ti1.6(PO4)3,Li1.7Al0.3Ti1.6(PO4)3,nasicon,OBELiX,0.00122,5.0,5.0,0.35,1.1714285714285713,7.247428498393146,8.46,8.46,20.69,R-3c,10.1016/s0167-2738(00)00493-8,103
OBX-0582,Li6.5La2.7Ba0.3Zr1.2Ta0.8O12,Li6.5La2.7Ba0.3Zr1.2Ta0.8O12,garnet,OBELiX,0.000492,5.0,6.0,0.3,1.9047619047619047,7.247181073012818,12.964,12.964,12.964,Ia-3d ,10.3389/fenrg.2016.00028,104
OBX-0502,Li5.72Al0.26La3Zr1.5W0.25O12,Li5.72Al0.26La3Zr1.5W0.25O12,garnet,OBELiX,0.00049,5.0,6.0,0.3,2.238095238095238,7.247135943621179,12.954,12.954,12.954,Ia-3d ,10.1021/acs.chemmater.5b02429,105
OBX-0018,Li3.25Ge0.25P0.75S4,Li3.25Ge0.25P0.75S4,other,OBELiX,0.0022,4.0,4.5,0.4,1.0,7.246904157598235,13.395,22.979,18.1981,P21/m,10.1149/1.1379028,106
OBX-0400,Li6.5P0.5Si0.5S5Br,Li6.5P0.5Si0.5S5Br,other,OBELiX,0.00219,4.0,4.5,0.4,1.1666666666666667,7.246797435827191,10.0521,10.0521,10.0521,F-43m,10.1039/c7ta08581h,107
OBX-0495,Li6.6La3Zr1.6Ta0.4O12,Li6.6La3Zr1.6Ta0.4O12,garnet,OBELiX,0.00047,5.0,6.0,0.3,2.1818181818181817,7.246679483388679,12.947,12.947,12.947,Ia-3d ,10.1149/2.024205esl,108
OBX-0494,Li6.65La3Zr1.65Ta0.35O12,Li6.65La3Zr1.65Ta0.35O12,garnet,OBELiX,0.00046,5.0,6.0,0.3,2.1818181818181817,7.246447610589527,12.9591,12.9591,12.9591,Ia-3d ,10.1149/2.024205esl,109
OBX-0558,Li6.2La3Zr1.2Sb0.8O12,Li6.2La3Zr1.2Sb0.8O12,garnet,OBELiX,0.00045,5.0,6.0,0.3,2.1818181818181817,7.246213203435596,12.92484,12.92484,12.92484,Ia-3d ,10.1039/c3cp50991e,110
OBX-0564,Li6.6La2.75Y0.25Zr1.6Ta0.4O12,Li6.6La2.75Y0.25Zr1.6Ta0.4O12,garnet,OBELiX,0.000436,5.0,6.0,0.3,1.9047619047619047,7.245880613017821,12.9506,12.9506,12.9506,Ia-3d ,10.1021/am503731h,111
OBX-0283,Li1.05Al0.05Ti1.95(PO4)3,Li1.05Al0.05Ti1.95(PO4)3,nasicon,OBELiX,0.0011,5.0,5.0,0.35,1.1714285714285713,7.245666247903554,8.5066,8.5066,20.9085,R-3c,10.1016/j.ssi.2014.07.018,112
OBX-0380,Li6PS5Cl,Li6PS5Cl,other,OBELiX,0.00205,4.0,4.5,0.4,1.0538461538461539,7.245276925690687,9.898,9.898,9.898,F-43m,10.1021/jacs.7b06327,113
OBX-0520,Li6.15La3Zr1.75Ta0.25Ga0.2O12,Li6.15La3Zr1.75Ta0.25Ga0.2O12,garnet,OBELiX,0.00041,5.0,6.0,0.3,2.1818181818181817,7.245248456731317,12.95,12.95,12.95,Ia-3d ,10.1016/j.jpowsour.2012.01.131,114
OBX-0496,Li6.55La3Zr1.55Ta0.45O12,Li6.55La3Zr1.55Ta0.45O12,garnet,OBELiX,0.0004,5.0,6.0,0.3,2.1818181818181817,7.245,12.9489,12.9489,12.9489,Ia-3d ,10.1149/2.024205esl,115
SUP-0024,Li6.7P0.3Si0.7S5I,Li6.7P0.3Si0.7S5I,superionic,McHaffie-CaltechDATA,0.002009892,4.0,4.5,0.4,1.1666666666666667,7.244831819057452,0.0,0.0,0.0,,10.22002/23mvv-6gk43,116
SUP-0306,Li1.4(Al0.4Ge0.2Ti1.4)(PO4)3,Li1.4(Al0.4Ge0.2Ti1.4)(PO4)3,superionic,McHaffie-CaltechDATA,0.002,4.0,4.5,0.4,1.1714285714285713,7.244721359549996,0.0,0.0,0.0,,10.22002/23mvv-6gk43,117
OBX-0521,Li6.15La3Zr1.75Ta0.25Al0.2O12,Li6.15La3Zr1.75Ta0.25Al0.2O12,garnet,OBELiX,0.00037,5.0,6.0,0.3,2.1818181818181817,7.244235384061671,12.95,12.95,12.95,Ia-3d ,10.1016/j.jpowsour.2012.01.131,118
OBX-0505,Li6.4La3Zr1.7Mo0.3O12,Li6.4La3Zr1.7Mo0.3O12,garnet,OBELiX,0.000369,5.0,6.0,0.3,2.1818181818181817,7.244209372712298,12.9552,12.9552,12.9552,Ia-3d ,10.1021/acs.inorgchem.5b01895,119
OBX-0038,Li3YBr6,Li3YBr6,other,OBELiX,0.00192,4.0,4.5,0.4,2.8,7.243817804600414,6.9217,11.9096,6.9326,C2/m ,10.1002/adma.201803075,120
OBX-0489,Li6.25La3Zr2Ga0.25O12,Li6.25La3Zr2Ga0.25O12,garnet,OBELiX,0.00035,5.0,6.0,0.3,2.347826086956522,7.243708286933869,12.971,12.971,12.971,Ia-3d ,10.1016/j.matchemphys.2012.03.054,121
OBX-0497,Li6La3ZrTaO12,Li6La3ZrTaO12,garnet,OBELiX,0.00035,5.0,6.0,0.3,2.4347826086956523,7.243708286933869,12.89,12.89,12.89,Ia-3d ,10.1149/2.024205esl,122
OBX-0277,Li1.3Al0.2Sc0.1Ti1.7(PO4)3,Li1.3Al0.2Sc0.1Ti1.7(PO4)3,nasicon,OBELiX,0.000972,5.0,5.0,0.35,1.1714285714285713,7.243676914536239,8.5169,8.5169,20.916,R-3c,10.1016/j.ssi.2012.03.045,123
OBX-0487,Li7La3Zr1.89Al0.15O12,Li7La3Zr1.89Al0.15O12,garnet,OBELiX,0.00034,5.0,6.0,0.3,2.130434782608696,7.243439088914585,13.0,13.0,13.0,Ia-3d ,10.1016/j.jpowsour.2013.03.049,124
OBX-0506,Li6.2La3Zr1.6Mo0.4O12,Li6.2La3Zr1.6Mo0.4O12,garnet,OBELiX,0.00034,5.0,6.0,0.3,2.1818181818181817,7.243439088914585,12.9532,12.9532,12.9532,Ia-3d ,10.1021/acs.inorgchem.5b01895,125
OBX-0507,Li6.5La3Zr1.75Mo0.25O12,Li6.5La3Zr1.75Mo0.25O12,garnet,OBELiX,0.000333,5.0,6.0,0.3,2.1818181818181817,7.243248287590895,12.9556,12.9556,12.9556,Ia-3d ,10.1021/acs.inorgchem.5b01895,126
OBX-0508,Li6.75La3Zr1.875Te0.125O12,Li6.75La3Zr1.875Te0.125O12,garnet,OBELiX,0.00033,5.0,6.0,0.3,2.1818181818181817,7.243165902124585,12.9469,12.9469,12.9469,Ia-3d ,10.1016/j.jpowsour.2013.03.166,127
OBX-0379,Li6PS5Cl0.25Br0.75,Li6PS5Cl0.25Br0.75,other,OBELiX,0.00186,4.0,4.5,0.4,1.0166666666666666,7.243127717305696,9.953,9.953,9.953,F-43m,10.1021/jacs.7b06327,128
OBX-0424,Li6.5P0.5Ge0.5S5I,Li6.5P0.5Ge0.5S5I,other,OBELiX,0.00186,4.0,4.5,0.4,1.1666666666666667,7.243127717305696,10.24314,10.24314,10.24314,F-43m,10.1021/jacs.8b10282,129
OBX-0491,Li6.2La3Zr1.2Ta0.8O12,Li6.2La3Zr1.2Ta0.8O12,garnet,OBELiX,0.00032,5.0,6.0,0.3,2.1818181818181817,7.242888543819999,12.908,12.908,12.908,Ia-3d ,10.1039/c2jm31413d,130
OBX-0563,Li6.6La2.875Y0.125Zr1.6Ta0.4O12,Li6.6La2.875Y0.125Zr1.6Ta0.4O12,garnet,OBELiX,0.000317,5.0,6.0,0.3,1.9047619047619047,7.242804493814765,12.9572,12.9572,12.9572,Ia-3d ,10.1021/am503731h,131
OBX-0504,Li6.6La3Zr1.8Mo0.2O12,Li6.6La3Zr1.8Mo0.2O12,garnet,OBELiX,0.000311,5.0,6.0,0.3,2.1818181818181817,7.242635192088549,12.969,12.969,12.969,Ia-3d ,10.1021/acs.inorgchem.5b01895,132
OBX-0428,Li5PS4(BH4)2,Li5PS4(BH4)2,other,OBELiX,0.0018,4.0,4.5,0.4,1.0466666666666666,7.242426406871194,10.01,10.01,10.01,F-43m,10.1021/acsomega.8b00377,133
SUP-0514,Li6B0.9PH3.6S4.9,Li6B0.9PH3.6S4.9,superionic,McHaffie-CaltechDATA,0.0018,4.0,4.5,0.4,1.0142857142857142,7.242426406871194,0.0,0.0,0.0,,10.22002/23mvv-6gk43,134
OBX-0500,Li6.5La3Zr1.5Ta0.5O12,Li6.5La3Zr1.5Ta0.5O12,garnet,OBELiX,0.00028,5.0,6.0,0.3,2.1818181818181817,7.241733200530682,12.9187,12.9187,12.9187,Ia-3d ,10.1149/2.024205esl,135
OBX-0017,Li3.3Ge0.3P0.7S4,Li3.3Ge0.3P0.7S4,other,OBELiX,0.00174,4.0,4.5,0.4,1.0,7.2417133072292295,13.387,22.968,18.2015,P21/m,10.1149/1.1379028,136
SUP-0010,Li1.114Al0.101Ti1.9(PO4)3,Li1.114Al0.101Ti1.9(PO4)3,superionic,McHaffie-CaltechDATA,0.00173,4.0,4.5,0.4,1.1714285714285713,7.241593268686172,0.0,0.0,0.0,,10.22002/23mvv-6gk43,137
SUP-0011,Li1.222Al0.205Ti1.795(PO4)3,Li1.222Al0.205Ti1.795(PO4)3,superionic,McHaffie-CaltechDATA,0.00173,4.0,4.5,0.4,1.1714285714285713,7.241593268686172,0.0,0.0,0.0,,10.22002/23mvv-6gk43,138
OBX-0571,Li6.5La3Nb1.25Y0.75O12,Li6.5La3Nb1.25Y0.75O12,garnet,OBELiX,0.00027,5.0,6.0,0.3,2.227272727272727,7.2414316767251545,12.9488,12.9488,12.9488,Ia-3d ,10.1021/jp304737x,139
OBX-0559,Li6La3ZrSbO12,Li6La3ZrSbO12,garnet,OBELiX,0.00026,5.0,6.0,0.3,2.260869565217391,7.2411245154965975,12.9237,12.9237,12.9237,Ia-3d ,10.1039/c3cp50991e,140
OBX-0395,Li6.2P0.8Si0.2S5Br,Li6.2P0.8Si0.2S5Br,other,OBELiX,0.00169,4.0,4.5,0.4,1.1666666666666667,7.24110960958219,10.024,10.024,10.024,F-43m,10.1039/c7ta08581h,141
OBX-0539,Li51.2Al1.6La24Zr16O96,Li51.2Al1.6La24Zr16O96,garnet,OBELiX,0.000254,5.0,6.0,0.3,2.322872340425532,7.240937377450509,12.959,12.959,12.959,Ia-3d ,10.1038/srep18053,142
OBX-0398,Li6.3P0.7Si0.3S5Br,Li6.3P0.7Si0.3S5Br,other,OBELiX,0.00165,4.0,4.5,0.4,1.1666666666666667,7.24062019202318,10.0521,10.0521,10.0521,F-43m,10.1039/c7ta08581h,143
OBX-0565,Li6.6La2.5Y0.5Zr1.6Ta0.4O12,Li6.6La2.5Y0.5Zr1.6Ta0.4O12,garnet,OBELiX,0.000226,5.0,6.0,0.3,1.9047619047619047,7.240033296378373,12.9479,12.9479,12.9479,Ia-3d ,10.1021/am503731h,144
OBX-0063,LiTa2PO8,LiTa2PO8,other,OBELiX,0.0016,4.0,4.5,0.4,2.183333333333333,7.24,9.715454,11.5358,10.69708,C2/c,10.1039/c8ta09170f,145
OBX-0138,La0.57Li0.29TiO3,La0.57Li0.29TiO3,other,OBELiX,0.0016,4.0,4.5,0.4,1.25,7.24,7.737,7.742,7.785,Cmmm ,10.1016/j.jpowsour.2012.11.098,146
SUP-0023,Li6.6P0.4Si0.6S5I,Li6.6P0.4Si0.6S5I,superionic,McHaffie-CaltechDATA,0.00156275,4.0,4.5,0.4,1.1666666666666667,7.239531632903285,0.0,0.0,0.0,,10.22002/23mvv-6gk43,147
OBX-0526,(Li6.26Al0.24)La3Zr2O12,(Li6.26Al0.24)La3Zr2O12,garnet,OBELiX,0.00021,5.0,6.0,0.3,2.347826086956522,7.239491376746189,12.96328,12.96328,12.96328,Ia-3d ,10.1016/j.ssi.2015.04.011,148
OBX-0245,Li1.3Al0.3Ti1.7(PO4)3,Li1.3Al0.3Ti1.7(PO4)3,nasicon,OBELiX,0.000722,5.0,5.0,0.35,1.1714285714285713,7.239370057685089,8.5004,8.5004,20.8156,R-3c,10.1149/1.2086597,149
OBX-0016,Li3.35Ge0.35P0.65S4,Li3.35Ge0.35P0.65S4,other,OBELiX,0.00154,4.0,4.5,0.4,1.0,7.239242833740698,13.393,22.947,18.2009,P21/m,10.1149/1.1379028,150
OBX-0261,Li1.3Sc0.3Ti1.7(PO4)3,Li1.3Sc0.3Ti1.7(PO4)3,nasicon,OBELiX,0.000703,5.0,5.0,0.35,1.1714285714285713,7.239014147167126,8.5645,8.5645,20.985,R-3c,10.1149/1.2086597,151
OBX-0303,Li1.6Al0.6Ge0.8Ti0.6(PO4)3,Li1.6Al0.6Ge0.8Ti0.6(PO4)3,nasicon,OBELiX,0.0007,5.0,5.0,0.35,1.0333333333333334,7.238957513110646,8.383,8.383,20.637,R-3c,10.1021/cm021717j,152
OBX-0438,(La0.55Li0.45)(Ti0.9Al0.1)O3,(La0.55Li0.45)(Ti0.9Al0.1)O3,other,OBELiX,0.00151,4.0,4.5,0.4,1.0,7.238858718455452,3.8697,3.8697,3.8697,Pm-3m,10.1016/j.jallcom.2017.05.278,153
OBX-0260,Li1.2Sc0.2Ti1.8(PO4)3,Li1.2Sc0.2Ti1.8(PO4)3,nasicon,OBELiX,0.00069,5.0,5.0,0.35,1.1714285714285713,7.238767851073128,8.5482,8.5482,20.9418,R-3c,10.1149/1.2086597,154
OBX-0423,Li6.4P0.6Ge0.4S5I,Li6.4P0.6Ge0.4S5I,other,OBELiX,0.0015,4.0,4.5,0.4,1.1666666666666667,7.238729833462075,10.22972,10.22972,10.22972,F-43m,10.1021/jacs.8b10282,155
OBX-0527,Li6La3Nb1.5Y0.5O12,Li6La3Nb1.5Y0.5O12,garnet,OBELiX,0.000188,5.0,6.0,0.3,2.227272727272727,7.238711309200802,12.9136,12.9136,12.9136,Ia-3d ,10.1021/jp304737x,156
OBX-0284,Li1.1Al0.1Ti1.9(PO4)3,Li1.1Al0.1Ti1.9(PO4)3,nasicon,OBELiX,0.00067,5.0,5.0,0.35,1.1714285714285713,7.238384358211089,8.5068,8.5068,20.8905,R-3c,10.1016/j.ssi.2014.07.018,157
SUP-0275,Li6.8B10S18I1.6,Li6.8B10S18I1.6,superionic,McHaffie-CaltechDATA,0.00142,4.0,4.5,0.4,1.2,7.237682887362834,0.0,0.0,0.0,,10.22002/23mvv-6gk43,158
OBX-0292,Li1.1Fe0.1Ti1.9(PO4)3,Li1.1Fe0.1Ti1.9(PO4)3,nasicon,OBELiX,0.00063,5.0,5.0,0.35,1.1714285714285713,7.237599800796023,8.5137,8.5137,20.8822,R-3c,10.1016/j.ssi.2014.07.018,159
OBX-0397,Li6.25P0.75Si0.25S5Br,Li6.25P0.75Si0.25S5Br,other,OBELiX,0.00141,4.0,4.5,0.4,1.1666666666666667,7.237549966711038,10.0365,10.0365,10.0365,F-43m,10.1039/c7ta08581h,160
OBX-0117,Li2.5Y0.5Zr0.5Cl6,Li2.5Y0.5Zr0.5Cl6,other,OBELiX,0.0014,4.0,4.5,0.4,1.375,7.2374165738677405,12.0389,11.1664,6.4069,Pnma,10.1021/acsenergylett.9b02599,161
SUP-0084,Li6.5La3Zr1.5Nb0.5O12,Li6.5La3Zr1.5Nb0.5O12,superionic,McHaffie-CaltechDATA,0.00139,4.0,4.5,0.4,2.1818181818181817,7.237282703764615,0.0,0.0,0.0,,10.22002/23mvv-6gk43,162
SUP-0022,Li6.5P0.5Si0.5S5I,Li6.5P0.5Si0.5S5I,superionic,McHaffie-CaltechDATA,0.001361319,4.0,4.5,0.4,1.1666666666666667,7.23689605669987,0.0,0.0,0.0,,10.22002/23mvv-6gk43,163
OBX-0244,Li1.2Al0.2Ti1.8(PO4)3,Li1.2Al0.2Ti1.8(PO4)3,nasicon,OBELiX,0.000595,5.0,5.0,0.35,1.1714285714285713,7.236892621835301,8.5042,8.5042,20.8252,R-3c,10.1149/1.2086597,164
OBX-0268,Li1.3La0.3Ti1.7(PO4)3,Li1.3La0.3Ti1.7(PO4)3,nasicon,OBELiX,0.000523,5.0,5.0,0.35,1.1714285714285713,7.235369193252058,8.5119,8.5119,20.8513,R-3c,10.1149/1.2086597,165
SUP-0237,Li2.6In0.6Zr0.4Cl6,Li2.6In0.6Zr0.4Cl6,superionic,McHaffie-CaltechDATA,0.00125,4.0,4.5,0.4,1.375,7.235355339059328,0.0,0.0,0.0,,10.22002/23mvv-6gk43,166
OBX-0309,Li1.15Fe0.15Ti1.85(PO4)3,Li1.15Fe0.15Ti1.85(PO4)3,nasicon,OBELiX,0.000522,5.0,5.0,0.35,1.1714285714285713,7.235347319317592,8.5188,8.5188,20.8472,R-3c,10.1007/s11164-013-1348-0,167
OBX-0262,Li1.4Sc0.4Ti1.6(PO4)3,Li1.4Sc0.4Ti1.6(PO4)3,nasicon,OBELiX,0.000515,5.0,5.0,0.35,1.1714285714285713,7.23519361143582,8.5651,8.5651,20.9948,R-3c,10.1149/1.2086597,168
OBX-0538,La3Li5.08Ta1.51Zr0.39O12,La3Li5.08Ta1.51Zr0.39O12,garnet,OBELiX,0.000103,5.0,6.0,0.3,2.3333333333333335,7.2351488915650926,12.84,12.84,12.84,Ia-3d ,10.1002/aenm.201570062|10.1002/aenm.201500096,169
OBX-0554,La3Zr2Ga0.5Li5.5O12,La3Zr2Ga0.5Li5.5O12,garnet,OBELiX,0.0001,5.0,6.0,0.3,2.409090909090909,7.235,12.9697,12.9697,12.9697,Ia-3d ,10.1039/c2dt31318a,170
SUP-0047,Li3.25Si0.25P0.75S4,Li3.25Si0.25P0.75S4,superionic,McHaffie-CaltechDATA,0.00122,4.0,4.5,0.4,1.0,7.234928498393146,0.0,0.0,0.0,,10.22002/23mvv-6gk43,171
OBX-0269,Li1.4La0.4Ti1.6(PO4)3,Li1.4La0.4Ti1.6(PO4)3,nasicon,OBELiX,0.000498,5.0,5.0,0.35,1.1714285714285713,7.234815913604422,8.5108,8.5108,20.8492,R-3c,10.1149/1.2086597,172
SUP-0069,Li0.29La0.57TiO3,Li0.29La0.57TiO3,superionic,McHaffie-CaltechDATA,0.0012,4.0,4.5,0.4,1.25,7.234641016151379,0.0,0.0,0.0,,10.22002/23mvv-6gk43,173
OBX-0530,Li5.5La3Nb1.75Y0.25O12,Li5.5La3Nb1.75Y0.25O12,garnet,OBELiX,9.18e-05,5.0,6.0,0.3,2.2857142857142856,7.2345812316536025,12.8582,12.8582,12.8582,Ia-3d ,10.1021/jp304737x,174
OBX-0503,Li6.8La3Zr1.9Mo0.1O12,Li6.8La3Zr1.9Mo0.1O12,garnet,OBELiX,8e-05,5.0,6.0,0.3,2.1818181818181817,7.23394427191,12.9697,12.9697,12.9697,Ia-3d ,10.1021/acs.inorgchem.5b01895,175
OBX-0382,Li6PS5Br,Li6PS5Br,other,OBELiX,0.00115,4.0,4.5,0.4,1.169230769230769,7.233911649915627,10.02,10.02,10.02,F-43m,10.1021/jacs.7b06327,176
SUP-0046,Li3.15Si0.15P0.85S4,Li3.15Si0.15P0.85S4,superionic,McHaffie-CaltechDATA,0.00115,4.0,4.5,0.4,1.0,7.233911649915627,0.0,0.0,0.0,,10.22002/23mvv-6gk43,177
P-07,Li2ZrCl6,Li2ZrCl6,halide,Kwak 2021,0.0008,5.2,4.5,0.38,5.5,7.233284271247462,0.0,0.0,0.0,,,178
OBX-0279,Li1.3Al0.1Sc0.2Ti1.7(PO4)3,Li1.3Al0.1Sc0.2Ti1.7(PO4)3,nasicon,OBELiX,0.000429,5.0,5.0,0.35,1.1714285714285713,7.233212315177208,8.5322,8.5322,21.0039,R-3c,10.1016/j.ssi.2012.03.045,179
OBX-0529,Li5.4La3Nb1.8Y0.2O12,Li5.4La3Nb1.8Y0.2O12,garnet,OBELiX,6.74e-05,5.0,6.0,0.3,2.2857142857142856,7.233209750300709,12.8306,12.8306,12.8306,Ia-3d ,10.1021/jp304737x,180
SUP-0210,Li2.33PSi0.17,Li2.33PSi0.17,superionic,McHaffie-CaltechDATA,0.00109,4.0,4.5,0.4,1.0666666666666667,7.233015148038439,0.0,0.0,0.0,,10.22002/23mvv-6gk43,181
OBX-0528,Li5.2La3Nb1.9Y0.1O12,Li5.2La3Nb1.9Y0.1O12,garnet,OBELiX,6.39e-05,5.0,6.0,0.3,2.2857142857142856,7.232993747556685,12.8216,12.8216,12.8216,Ia-3d ,10.1021/jp304737x,182
OBX-0396,Li6.225P0.775Si0.225S5Br,Li6.225P0.775Si0.225S5Br,other,OBELiX,0.00108,4.0,4.5,0.4,1.1666666666666667,7.232863353450311,10.0315,10.0315,10.0315,F-43m,10.1039/c7ta08581h,183
OBX-0555,Li6.8La3Zr1.8Sb0.2O12,Li6.8La3Zr1.8Sb0.2O12,garnet,OBELiX,5.9e-05,5.0,6.0,0.3,2.1818181818181817,7.232681145747868,12.97545,12.97545,12.97545,Ia-3d ,10.1039/c3cp50991e,184
OBX-0149,Li0.33La0.56Ti0.98Al0.02O2.98F0.02,Li0.33La0.56Ti0.98Al0.02O2.98F0.02,other,OBELiX,0.00106,4.0,4.5,0.4,1.0,7.2325576411922,3.8697,3.8697,7.749,P4mm ,10.1007/s11581-006-0011-9,185
SUP-0559,Li6.16Al0.07Ga0.15La2.94Zr2O12,Li6.16Al0.07Ga0.15La2.94Zr2O12,superionic,McHaffie-CaltechDATA,0.00106,4.0,4.5,0.4,2.090909090909091,7.2325576411922,0.0,0.0,0.0,,10.22002/23mvv-6gk43,186
OBX-0264,Li1.3In0.3Ti1.7(PO4)3,Li1.3In0.3Ti1.7(PO4)3,nasicon,OBELiX,0.000393,5.0,5.0,0.35,1.1714285714285713,7.232324227601599,8.5495,8.5495,20.9586,R-3c,10.1149/1.2086597,187
OBX-0258,Li1.4Fe0.4Ti1.6(PO4)3,Li1.4Fe0.4Ti1.6(PO4)3,nasicon,OBELiX,0.000392,5.0,5.0,0.35,1.1714285714285713,7.2322989898732235,8.5301,8.5301,20.8889,R-3c,10.1149/1.2086597,188
SUP-0048,Li3.33Si0.33P0.67S4,Li3.33Si0.33P0.67S4,superionic,McHaffie-CaltechDATA,0.00104,4.0,4.5,0.4,1.0,7.232249030993195,0.0,0.0,0.0,,10.22002/23mvv-6gk43,189
OBX-0263,Li1.2In0.2Ti1.8(PO4)3,Li1.2In0.2Ti1.8(PO4)3,nasicon,OBELiX,0.00039,5.0,5.0,0.35,1.1714285714285713,7.232248417658131,8.544,8.544,20.948,R-3c,10.1149/1.2086597,190
OBX-0246,Li1.4Al0.4Ti1.6(PO4)3,Li1.4Al0.4Ti1.6(PO4)3,nasicon,OBELiX,0.000388,5.0,5.0,0.35,1.1714285714285713,7.232197715603592,8.4955,8.4955,20.7992,R-3c,10.1149/1.2086597,191
OBX-0251,Li1.5Cr0.5Ti1.5(PO4)3,Li1.5Cr0.5Ti1.5(PO4)3,nasicon,OBELiX,0.000386,5.0,5.0,0.35,1.1714285714285713,7.232146882704388,8.5218,8.5218,20.8829,R-3c,10.1149/1.2086597,192
OBX-0481,Li6.25Ba1.25La1.75Ta2O12,Li6.25Ba1.25La1.75Ta2O12,garnet,OBELiX,4.99e-05,5.0,6.0,0.3,2.090909090909091,7.23206399320498,12.9934,12.9934,12.9934,Ia-3d ,10.1007/s11581-007-0097-8,193
OBX-0454,La0.51Li0.34TiO2.94,La0.51Li0.34TiO2.94,other,OBELiX,0.001,4.0,4.5,0.4,1.3333333333333333,7.231622776601684,3.871,3.871,3.871,Pm-3m,10.1016/0167-2738(94)90309-3,194
SUP-0169,Li0.33La0.5TiO3,Li0.33La0.5TiO3,superionic,McHaffie-CaltechDATA,0.001,4.0,4.5,0.4,1.25,7.231622776601684,0.0,0.0,0.0,,10.22002/23mvv-6gk43,195
SUP-0309,Li1.4(Al0.4Ge0.4Ti1.2)(PO4)3,Li1.4(Al0.4Ge0.4Ti1.2)(PO4)3,superionic,McHaffie-CaltechDATA,0.001,4.0,4.5,0.4,1.1714285714285713,7.231622776601684,0.0,0.0,0.0,,10.22002/23mvv-6gk43,196
SUP-0312,Li1.4(Al0.4Ge0.6Ti)(PO4)3,Li1.4(Al0.4Ge0.6Ti)(PO4)3,superionic,McHaffie-CaltechDATA,0.001,4.0,4.5,0.4,1.1714285714285713,7.231622776601684,0.0,0.0,0.0,,10.22002/23mvv-6gk43,197
OBX-0148,Li0.33La0.56Ti0.99Al0.01O2.99F0.01,Li0.33La0.56Ti0.99Al0.01O2.99F0.01,other,OBELiX,0.00098,4.0,4.5,0.4,1.0,7.231304951684998,3.8701,3.8701,7.756,P4mm ,10.1007/s11581-006-0011-9,198
OBX-0525,Nd3Zr2Al0.5Li5.5O12,Nd3Zr2Al0.5Li5.5O12,garnet,OBELiX,3.9e-05,5.0,6.0,0.3,1.8636363636363635,7.231244997998399,12.8158,12.8158,12.8158,Ia-3d ,10.1039/c3ta13252h,199
OBX-0157,La0.565Li0.305TiO3,La0.565Li0.305TiO3,other,OBELiX,0.000957,4.0,4.5,0.4,1.25,7.230935416596517,3.8727,3.8727,7.751,P4/mmm,10.1016/s0167-2738(00)00761-x,200
OBX-0239,Li1.5Al0.5Ge1.5(PO4)3,Li1.5Al0.5Ge1.5(PO4)3,nasicon,OBELiX,0.000336,5.0,5.0,0.35,1.5999999999999999,7.2308303027798235,8.25658,8.25658,20.6523,R-3c,10.1021/acsami.8b00842,201
SUP-0236,Li2.66In0.69Zr0.29Cl6,Li2.66In0.69Zr0.29Cl6,superionic,McHaffie-CaltechDATA,0.000949,4.0,4.5,0.4,1.375,7.2308058436015,0.0,0.0,0.0,,10.22002/23mvv-6gk43,202
SUP-0274,Li5.6B10S18Br1.7,Li5.6B10S18Br1.7,superionic,McHaffie-CaltechDATA,0.000942,4.0,4.5,0.4,1.2058823529411764,7.2306920185064465,0.0,0.0,0.0,,10.22002/23mvv-6gk43,203
SUP-0107,Li2.53Er0.53Zr0.47Cl6,Li2.53Er0.53Zr0.47Cl6,superionic,McHaffie-CaltechDATA,0.000934,4.0,4.5,0.4,1.375,7.230561413579873,0.0,0.0,0.0,,10.22002/23mvv-6gk43,204
OBX-0482,Li6.5Ba1.5La1.5Ta2O12,Li6.5Ba1.5La1.5Ta2O12,garnet,OBELiX,3.08e-05,5.0,6.0,0.3,2.090909090909091,7.230549774770204,12.9855,12.9855,12.9855,Ia-3d ,10.1007/s11581-007-0097-8,205
OBX-0394,Li6.175P0.825Si0.175S5Br,Li6.175P0.825Si0.175S5Br,other,OBELiX,0.000931,4.0,4.5,0.4,1.1666666666666667,7.230512292604786,10.0193,10.0193,10.0193,F-43m,10.1039/c7ta08581h,206
OBX-0150,Li0.33La0.56Ti0.97Al0.03O2.97F0.03,Li0.33La0.56Ti0.97Al0.03O2.97F0.03,other,OBELiX,0.000928,4.0,4.5,0.4,1.0,7.230463092423456,3.8692,3.8692,7.7434,P4mm ,10.1007/s11581-006-0011-9,207
OBX-0486,Li6BaLa2Ta2O12,Li6BaLa2Ta2O12,garnet,OBELiX,2.95e-05,5.0,6.0,0.3,2.347826086956522,7.2304313902456006,12.9748,12.9748,12.9748,Ia-3d ,10.1007/s11581-007-0097-8,208
OBX-0158,La0.5Li0.5TiO3,La0.5Li0.5TiO3,other,OBELiX,0.000925,4.0,4.5,0.4,1.25,7.230413812651491,3.8688,3.86885,7.7462,P4/mmm,10.1016/s0167-2738(00)00761-x,209
OBX-0243,Li1.3Ti2Si0.3P2.7O12,Li1.3Ti2Si0.3P2.7O12,nasicon,OBELiX,0.00032,5.0,5.0,0.35,1.1411764705882352,7.230388543819998,8.52,8.52,20.862,R-3c,10.1149/1.2086597,210
OBX-0393,Li6.125P0.875Si0.125S5Br,Li6.125P0.875Si0.125S5Br,other,OBELiX,0.000902,4.0,4.5,0.4,1.1666666666666667,7.230033314835363,10.0098,10.0098,10.0098,F-43m,10.1039/c7ta08581h,211
OBX-0365,Li5.5La3Nb1.75In0.25O12,Li5.5La3Nb1.75In0.25O12,garnet,OBELiX,2.4e-05,5.0,6.0,0.3,2.2857142857142856,7.229898979485567,12.821,12.821,12.821, I213,10.1016/j.jssc.2005.12.025,212
OBX-0265,Li1.4In0.4Ti1.6(PO4)3,Li1.4In0.4Ti1.6(PO4)3,nasicon,OBELiX,0.000302,5.0,5.0,0.35,1.1714285714285713,7.229878147196983,8.5626,8.5626,21.0066,R-3c,10.1149/1.2086597,213
SUP-0238,Li2.5In0.5Zr0.5Cl6,Li2.5In0.5Zr0.5Cl6,superionic,McHaffie-CaltechDATA,0.000882,4.0,4.5,0.4,1.375,7.229698484809836,0.0,0.0,0.0,,10.22002/23mvv-6gk43,214
OBX-0544,Li5.70La3Ta1.65Sm0.35O12,Li5.70La3Ta1.65Sm0.35O12,garnet,OBELiX,2.15e-05,5.0,6.0,0.3,2.3333333333333335,7.229636809247748,12.8309,12.8309,12.8309,Ia-3d ,10.1021/acs.inorgchem.7b00816,215
OBX-0389,Li6.025P0.975Si0.025S5Br,Li6.025P0.975Si0.025S5Br,other,OBELiX,0.000878,4.0,4.5,0.4,1.1666666666666667,7.229631064780059,9.9819,9.9819,9.9819,F-43m,10.1039/c7ta08581h,216
OBX-0391,Li6.075P0.925Si0.075S5Br,Li6.075P0.925Si0.075S5Br,other,OBELiX,0.000873,4.0,4.5,0.4,1.1666666666666667,7.229546573405389,9.9938,9.9938,9.9938,F-43m,10.1039/c7ta08581h,217
SUP-0207,Li5.96Ge0.22Sb0.78S5.01I0.99,Li5.96Ge0.22Sb0.78S5.01I0.99,superionic,McHaffie-CaltechDATA,0.00087,4.0,4.5,0.4,1.0,7.229495762407506,0.0,0.0,0.0,,10.22002/23mvv-6gk43,218
OBX-0511,Li6La2SrBi2O12,Li6La2SrBi2O12,garnet,OBELiX,2e-05,5.0,6.0,0.3,2.0,7.229472135955,13.0893,13.0893,13.0893,Ia-3d ,10.1016/j.mseb.2007.07.009,219
OBX-0510,Li5La3Bi2O12,Li5La3Bi2O12,garnet,OBELiX,1.9e-05,5.0,6.0,0.3,2.227272727272727,7.2293588989435404,13.0652,13.0652,13.0652,Ia-3d ,10.1016/j.mseb.2007.07.009,220
OBX-0296,Li1.6Al0.6Ge1.4(PO4)3,Li1.6Al0.6Ge1.4(PO4)3,nasicon,OBELiX,0.000284,5.0,5.0,0.35,1.5999999999999999,7.229352299546353,8.2526,8.2526,20.6831,R-3c,10.1021/acsami.8b00842,221
SUP-0071,Li6.533La2.976Zr1.5Ta0.5O11.964,Li6.533La2.976Zr1.5Ta0.5O11.964,superionic,McHaffie-CaltechDATA,0.000861,4.0,4.5,0.4,1.95,7.229342801502243,0.0,0.0,0.0,,10.22002/23mvv-6gk43,222
OBX-0270,Li1.5La0.5Ti1.5(PO4)3,Li1.5La0.5Ti1.5(PO4)3,nasicon,OBELiX,0.000281,5.0,5.0,0.35,1.1714285714285713,7.22926305461424,8.5218,8.5218,20.8621,R-3c,10.1149/1.2086597,223
OBX-0081,La0.595Li0.215TiO3,La0.595Li0.215TiO3,other,OBELiX,0.000853,4.0,4.5,0.4,1.25,7.229206163733021,3.8671,3.8654,7.7727,Pmmm,10.1016/s0167-2738(00)00761-x,224
SUP-0032,Li3.81Sn0.85Sb0.15S4,Li3.81Sn0.85Sb0.15S4,superionic,McHaffie-CaltechDATA,0.00085,4.0,4.5,0.4,1.0,7.229154759474227,0.0,0.0,0.0,,10.22002/23mvv-6gk43,225
OBX-0140,Li2.5Zn0.25PS4,Li2.5Zn0.25PS4,other,OBELiX,0.00084,4.0,4.5,0.4,1.0285714285714287,7.22898275349238,5.836,5.836,8.829, I-4,10.1021/acs.chemmater.7b05108,226
SUP-0021,Li6.4P0.6Si0.4S5I,Li6.4P0.6Si0.4S5I,superionic,McHaffie-CaltechDATA,0.000836458,4.0,4.5,0.4,1.1666666666666667,7.228921583635756,0.0,0.0,0.0,,10.22002/23mvv-6gk43,227
OBX-0550,Li5La3Nb1.9Y0.1O12,Li5La3Nb1.9Y0.1O12,garnet,OBELiX,1.44e-05,5.0,6.0,0.3,2.2857142857142856,7.228794733192202,12.717,12.717,12.717,Ia-3d ,10.1016/j.jpowsour.2011.05.031,228
