Repository: zhenyu666-debug/Donor-Number-Screener

# donor-number-screener

> **[English](#english) | [中文](#chinese)**

## English

> **5-minute ML screening of high-DN electrolyte additives for Li-S batteries.**
> Built for small battery labs that can't afford DFT cluster time.

**Screened 29,513 candidates down to 20 with EBM-calibrated 95% intervals, in ~5 seconds, on a laptop.**

---

### v2.1 — dataset fetcher + Pareto

8. **SSE dataset fetcher** ([`src/p34_fetch_sse_datasets.py`](src/p34_fetch_sse_datasets.py)) —
   pulls from four open data sources and merges them into a single
   ~620-row CSV ([`data/sse_datasets_combined.csv`](data/sse_datasets_combined.csv)):
   - OBELiX (NRC-Mila) — 599 experimentally-measured Li-SSE ionic

File: data/sse_datasets_combined.csv (part 2 of 3)
id,formula,name,family,source,sigma_ion_S_cm,E_g_eV,stability_window_V,migration_barrier_eV,cost_index,dn_pbp_v2,a_A,b_A,c_A,space_group,DOI,rank
OBX-0480,Li5.5Ba0.5La2.5Ta2O12,Li5.5Ba0.5La2.5Ta2O12,garnet,OBELiX,1.41e-05,5.0,6.0,0.3,2.3333333333333335,7.228754996671103,12.8859,12.8859,12.8859,Ia-3d ,10.1007/s11581-007-0097-8,229
OBX-0240,Li1.7Al0.7Ge1.3(PO4)3,Li1.7Al0.7Ge1.3(PO4)3,nasicon,OBELiX,0.000264,5.0,5.0,0.35,1.5999999999999999,7.228748076809272,8.25247,8.25247,20.6936,R-3c,10.1021/acsami.8b00842,230
OBX-0546,Li6.10La3Ta1.45Sm0.55O12,Li6.10La3Ta1.45Sm0.55O12,garnet,OBELiX,1.4e-05,5.0,6.0,0.3,2.272727272727273,7.228741657386774,12.8525,12.8525,12.8525,Ia-3d ,10.1021/acs.inorgchem.7b00816,231
OBX-0549,Li5La3Nb1.95Y0.05O12,Li5La3Nb1.95Y0.05O12,garnet,OBELiX,1.34e-05,5.0,6.0,0.3,2.2857142857142856,7.228660601043544,12.717,12.717,12.717,Ia-3d ,10.1016/j.jpowsour.2011.05.031,232
OBX-0253,Li1.3Ga0.3Ti1.7(PO4)3,Li1.3Ga0.3Ti1.7(PO4)3,nasicon,OBELiX,0.000261,5.0,5.0,0.35,1.1714285714285713,7.228655494421403,8.5175,8.5175,20.8541,R-3c,10.1149/1.2086597,233
OBX-0288,Li1.1Cr0.1Ti1.9(PO4)3,Li1.1Cr0.1Ti1.9(PO4)3,nasicon,OBELiX,0.00026,5.0,5.0,0.35,1.1714285714285713,7.228624515496597,8.5126,8.5126,20.9212,R-3c,10.1016/j.ssi.2014.07.018,234
OBX-0483,Li6.75Ba1.75La1.25Ta2O12,Li6.75Ba1.75La1.25Ta2O12,garnet,OBELiX,1.18e-05,5.0,6.0,0.3,2.090909090909091,7.228435112807464,12.9813,12.9813,12.9813,Ia-3d ,10.1007/s11581-007-0097-8,235
OBX-0545,Li5.90La3Ta1.55Sm0.45O12,Li5.90La3Ta1.55Sm0.45O12,garnet,OBELiX,1.18e-05,5.0,6.0,0.3,2.3333333333333335,7.228435112807464,12.846,12.846,12.846,Ia-3d ,10.1021/acs.inorgchem.7b00816,236
SUP-0234,Li2.9In0.9Zr0.1Cl6,Li2.9In0.9Zr0.1Cl6,superionic,McHaffie-CaltechDATA,0.000801,4.0,4.5,0.4,1.375,7.22830194339617,0.0,0.0,0.0,,10.22002/23mvv-6gk43,237
OBX-0392,Li6.1P0.95Si0.1S5Br,Li6.1P0.95Si0.1S5Br,other,OBELiX,0.000799,4.0,4.5,0.4,1.1666666666666667,7.2282665880502055,10.0024,10.0024,10.0024,F-43m,10.1039/c7ta08581h,238
OBX-0366,Li5.5La2.75K0.25Nb2O12,Li5.5La2.75K0.25Nb2O12,garnet,OBELiX,1.06e-05,5.0,6.0,0.3,2.238095238095238,7.22825576411922,12.7937,12.7937,12.7937, I213,10.1016/j.jssc.2005.12.025,239
OBX-0247,Li1.5Al0.5Ti1.5(PO4)3,Li1.5Al0.5Ti1.5(PO4)3,nasicon,OBELiX,0.000248,5.0,5.0,0.35,1.1714285714285713,7.228248015748024,8.4935,8.4935,20.7994,R-3c,10.1149/1.2086597,240
OBX-0257,Li1.3Fe0.3Ti1.7(PO4)3,Li1.3Fe0.3Ti1.7(PO4)3,nasicon,OBELiX,0.000246,5.0,5.0,0.35,1.1714285714285713,7.228184387141358,8.5262,8.5262,20.865,R-3c,10.1149/1.2086597,241
OBX-0553,Li5La3Nb1.75Y0.25O12,Li5La3Nb1.75Y0.25O12,garnet,OBELiX,9.68e-06,5.0,6.0,0.3,2.2857142857142856,7.228111269837221,12.717,12.717,12.717,Ia-3d ,10.1016/j.jpowsour.2011.05.031,242
SUP-0035,Li3.72Sn0.8Sb0.2S4,Li3.72Sn0.8Sb0.2S4,superionic,McHaffie-CaltechDATA,0.00079,4.0,4.5,0.4,1.0,7.228106938645111,0.0,0.0,0.0,,10.22002/23mvv-6gk43,243
OBX-0552,Li5La3Nb1.8Y0.2O12,Li5La3Nb1.8Y0.2O12,garnet,OBELiX,9.13e-06,5.0,6.0,0.3,2.2857142857142856,7.228021588985948,12.743,12.743,12.743,Ia-3d ,10.1016/j.jpowsour.2011.05.031,244
OBX-0347,Li1.8Cr0.8Ti1.2(PO4)3,Li1.8Cr0.8Ti1.2(PO4)3,nasicon,OBELiX,0.00024,5.0,5.0,0.35,1.1714285714285713,7.22799193338483,8.539,8.539,20.947,R-3c,10.1016/0167-2738(88)90291-3,245
OBX-0363,Li5La3Nb2O12,Li5La3Nb2O12,garnet,OBELiX,8e-06,5.0,6.0,0.3,2.5,7.227828427124746,12.762,12.762,12.762, I213,10.1111/j.1551-2916.2005.00060.x,246
OBX-0514,Li5La3Sb2O12,Li5La3Sb2O12,garnet,OBELiX,7.8e-06,5.0,6.0,0.3,2.227272727272727,7.227792848008754,12.8566,12.8566,12.8566,Ia-3d ,10.1016/j.materresbull.2007.10.035,247
OBX-0479,Li5.25Ba0.25La2.75Ta2O12,Li5.25Ba0.25La2.75Ta2O12,garnet,OBELiX,7.41e-06,5.0,6.0,0.3,2.3333333333333335,7.227722131517764,12.8427,12.8427,12.8427,Ia-3d ,10.1007/s11581-007-0097-8,248
OBX-0542,Li5.3La3Ta1.85Sm0.15O12,Li5.3La3Ta1.85Sm0.15O12,garnet,OBELiX,7.11e-06,5.0,6.0,0.3,2.3333333333333335,7.227666458325195,12.8108,12.8108,12.8108,Ia-3d ,10.1021/acs.inorgchem.7b00816,249
OBX-0531,Li6Ba0.5Sr0.5La2Ta2O12,Li6Ba0.5Sr0.5La2Ta2O12,garnet,OBELiX,7.1e-06,5.0,6.0,0.3,2.272727272727273,7.227664582518894,12.92046,12.92046,12.92046,Ia-3d ,10.1021/am4060194,250
SUP-0235,Li2.8In0.78Zr0.18Cl6,Li2.8In0.78Zr0.18Cl6,superionic,McHaffie-CaltechDATA,0.000763,4.0,4.5,0.4,1.375,7.227622454633867,0.0,0.0,0.0,,10.22002/23mvv-6gk43,251
OBX-0485,Li5La3Ta2O12,Li5La3Ta2O12,garnet,OBELiX,6.61e-06,5.0,6.0,0.3,2.590909090909091,7.227570992026436,12.7814,12.7814,12.7814,Ia-3d ,10.1007/s11581-007-0097-8,252
OBX-0515,Li6SrLa2Sb2O12,Li6SrLa2Sb2O12,garnet,OBELiX,6.3e-06,5.0,6.0,0.3,2.0,7.227509980079602,12.8933,12.8933,12.8933,Ia-3d ,10.1016/j.materresbull.2007.10.035,253
OBX-0362,Li6BaLa2Nb2O12,Li6BaLa2Nb2O12,garnet,OBELiX,6e-06,5.0,6.0,0.3,2.260869565217391,7.227449489742783,12.86,12.86,12.86, I213,10.1111/j.1551-2916.2005.00060.x,254
OBX-0551,Li5La3Nb1.85Y0.15O12,Li5La3Nb1.85Y0.15O12,garnet,OBELiX,5.71e-06,5.0,6.0,0.3,2.2857142857142856,7.22738956062907,12.732,12.732,12.732,Ia-3d ,10.1016/j.jpowsour.2011.05.031,255
OBX-0543,Li5.5La3Ta1.75Sm0.25O12,Li5.5La3Ta1.75Sm0.25O12,garnet,OBELiX,5.17e-06,5.0,6.0,0.3,2.3333333333333335,7.227273763400181,12.8206,12.8206,12.8206,Ia-3d ,10.1021/acs.inorgchem.7b00816,256
SUP-0072,Li6.399La2.852Zr1.5Ta0.5O11.792,Li6.399La2.852Zr1.5Ta0.5O11.792,superionic,McHaffie-CaltechDATA,0.000732,4.0,4.5,0.4,1.95,7.227055498516938,0.0,0.0,0.0,,10.22002/23mvv-6gk43,257
OBX-0364,Li6SrLa2Ta2O12,Li6SrLa2Ta2O12,garnet,OBELiX,4.2e-06,5.0,6.0,0.3,2.347826086956522,7.227049390153192,12.811,12.811,12.811, I213,10.1111/j.1551-2916.2005.00060.x,258
OBX-0517,Li6(La2Sr)(NbO6)2,Li6(La2Sr)(NbO6)2,garnet,OBELiX,3.69e-06,5.0,6.0,0.3,2.4375,7.22692093727123,12.83078,12.83078,12.83078,Ia-3d ,10.1016/j.ssi.2008.01.047,259
OBX-0266,Li1.5In0.5Ti1.5(PO4)3,Li1.5In0.5Ti1.5(PO4)3,nasicon,OBELiX,0.000204,5.0,5.0,0.35,1.1714285714285713,7.226782856857086,8.5695,8.5695,21.0089,R-3c,10.1149/1.2086597,260
OBX-0484,Li7Ba2LaTa2O12,Li7Ba2LaTa2O12,garnet,OBELiX,2.85e-06,5.0,6.0,0.3,2.125,7.226688194301613,12.9646,12.9646,12.9646,Ia-3d ,10.1007/s11581-007-0097-8,261
OBX-0583,Li7La3Ta2O13,Li7La3Ta2O13,garnet,OBELiX,2.65e-06,5.0,6.0,0.3,2.4,7.22662788205961,12.82,12.82,12.82,Ia-3d ,10.1016/j.ssi.2009.07.002,262
SUP-0361,(La0.49Li0.461Sr0.049)(TiO3),(La0.49Li0.461Sr0.049)(TiO3),superionic,McHaffie-CaltechDATA,0.000709,4.0,4.5,0.4,1.25,7.22662705391139,0.0,0.0,0.0,,10.22002/23mvv-6gk43,263
OBX-0360,Li3P,Li3P,other,OBELiX,0.000703,4.0,4.5,0.4,1.05,7.226514147167126,4.273,4.273,7.594,P63/mmc,10.1016/0167-2738(89)90438-4,264
OBX-0518,Li6CaLa2Ta2O12,Li6CaLa2Ta2O12,garnet,OBELiX,2.2e-06,5.0,6.0,0.3,2.347826086956522,7.226483239697419,12.725,12.725,12.725,Ia-3d ,10.1016/j.ssi.2008.10.022,265
SUP-0308,Li1.2(Al0.2Ge0.4Ti1.4)(PO4)3,Li1.2(Al0.2Ge0.4Ti1.4)(PO4)3,superionic,McHaffie-CaltechDATA,0.0007,4.0,4.5,0.4,1.1714285714285713,7.226457513110646,0.0,0.0,0.0,,10.22002/23mvv-6gk43,266
SUP-0311,Li1.2(Al0.2Ge0.6Ti1.2)(PO4)3,Li1.2(Al0.2Ge0.6Ti1.2)(PO4)3,superionic,McHaffie-CaltechDATA,0.0007,4.0,4.5,0.4,1.1714285714285713,7.226457513110646,0.0,0.0,0.0,,10.22002/23mvv-6gk43,267
OBX-0217,Li7La3Zr2O12,Li7La3Zr2O12,garnet,OBELiX,1.63e-06,5.0,6.0,0.3,2.2916666666666665,7.22627671453348,13.134,13.134,12.663,I41/acd ,10.1016/j.jssc.2009.05.020,268
OBX-0478,Li6CaLa2Nb2O12,Li6CaLa2Nb2O12,garnet,OBELiX,1.6e-06,5.0,6.0,0.3,2.260869565217391,7.226264911064067,12.697,12.697,12.697,Ia-3d ,10.1111/j.1551-2916.2005.00060.x,269
OBX-0160,La0.55Li0.36TiO3,La0.55Li0.36TiO3,other,OBELiX,0.000688,4.0,4.5,0.4,1.25,7.226229754097209,3.868,3.868,7.751,P4/mmm,10.1016/s0167-2738(98)00070-8,270
OBX-0238,Li1.4Al0.4Ge1.6(PO4)3,Li1.4Al0.4Ge1.6(PO4)3,nasicon,OBELiX,0.000188,5.0,5.0,0.35,1.5999999999999999,7.226211309200802,8.25565,8.25565,20.6319,R-3c,10.1021/acsami.8b00842,271
OBX-0516,Li6(La2Ca)(NbO6)2,Li6(La2Ca)(NbO6)2,garnet,OBELiX,1.33e-06,5.0,6.0,0.3,2.4375,7.226153256259467,12.72185,12.72185,12.72185,Ia-3d ,10.1016/j.ssi.2008.01.047,272
OBX-0216,Li7La3Hf2O12,Li7La3Hf2O12,garnet,OBELiX,9.85e-07,5.0,6.0,0.3,2.125,7.225992471662064,13.106,13.106,12.63,I41/acd ,10.1016/j.jssc.2009.10.030,273
OBX-0256,Li1.2Fe0.2Ti1.8(PO4)3,Li1.2Fe0.2Ti1.8(PO4)3,nasicon,OBELiX,0.00018,5.0,5.0,0.35,1.1714285714285713,7.2259164078649984,8.5213,8.5213,20.8648,R-3c,10.1149/1.2086597,274
OBX-0287,Li1.05Cr0.05Ti1.95(PO4)3,Li1.05Cr0.05Ti1.95(PO4)3,nasicon,OBELiX,0.00018,5.0,5.0,0.35,1.1714285714285713,7.2259164078649984,8.5093,8.5093,20.915,R-3c,10.1016/j.ssi.2014.07.018,275
OBX-0164,La0.56Li0.33TiO3,La0.56Li0.33TiO3,other,OBELiX,0.000668,4.0,4.5,0.4,1.25,7.22584569596664,3.8675,3.8675,7.758,P4/mmm,10.1016/s0167-2738(98)00070-8,276
OBX-0023,Li3.4Si0.4P0.6S4,Li3.4Si0.4P0.6S4,other,OBELiX,0.000662,4.0,4.5,0.4,1.0,7.225729360660538,13.3678,23.6448,12.2154,P21/m,10.1006/jssc.2002.9701,277
OBX-0259,Li1.5Fe0.5Ti1.5(PO4)3,Li1.5Fe0.5Ti1.5(PO4)3,nasicon,OBELiX,0.000174,5.0,5.0,0.35,1.1714285714285713,7.225690905958273,8.5367,8.5367,20.8932,R-3c,10.1149/1.2086597,278
OBX-0015,Li3.4Ge0.4P0.6S4,Li3.4Ge0.4P0.6S4,other,OBELiX,0.000654,4.0,4.5,0.4,1.0,7.2255734237050895,13.769,23.614,12.359,P21/m,10.1149/1.1379028,279
OBX-0161,La0.54Li0.39TiO3,La0.54Li0.39TiO3,other,OBELiX,0.000651,4.0,4.5,0.4,1.25,7.225514701644347,3.867,3.867,7.748,P4/mmm,10.1016/s0167-2738(98)00070-8,280
OBX-0064,Li3ErI6,Li3ErI6,other,OBELiX,0.00065,4.0,4.5,0.4,2.5,7.225495097567965,7.413,12.838,14.2,C2/c,10.1021/acsaem.0c00147,281
OBX-0422,Li6.3P0.7Ge0.3S5I,Li6.3P0.7Ge0.3S5I,other,OBELiX,0.00065,4.0,4.5,0.4,1.1666666666666667,7.225495097567965,10.20585,10.20585,10.20585,F-43m,10.1021/jacs.8b10282,282
OBX-0154,Li0.33La0.56Ti0.93Al0.07O2.93F0.07,Li0.33La0.56Ti0.93Al0.07O2.93F0.07,other,OBELiX,0.000645,4.0,4.5,0.4,1.0,7.225396850198401,3.8705,3.8705,7.7476,P4mm ,10.1007/s11581-006-0011-9,283
OBX-0512,Li5Nd3Sb2O12,Li5Nd3Sb2O12,garnet,OBELiX,1.3e-07,5.0,6.0,0.3,1.6818181818181819,7.225360555127546,12.66238,12.66238,12.66238,Ia-3d ,10.1016/j.materresbull.2007.04.002,284
OBX-0252,Li1.2Ga0.2Ti1.8(PO4)3,Li1.2Ga0.2Ti1.8(PO4)3,nasicon,OBELiX,0.000162,5.0,5.0,0.35,1.1714285714285713,7.225227922061357,8.5156,8.5156,20.8451,R-3c,10.1149/1.2086597,285
OBX-0221,LiTi2(PO4)3,LiTi2(PO4)3,nasicon,OBELiX,0.000161,5.0,5.0,0.35,1.275,7.225188577540449,8.5112,8.5112,20.8479, R-3c,10.1021/ic400577v,286
SUP-0560,Li6.85Al0.11Ga0.08La2.94Zr2O12,Li6.85Al0.11Ga0.08La2.94Zr2O12,superionic,McHaffie-CaltechDATA,0.00063,4.0,4.5,0.4,2.090909090909091,7.225099800796023,0.0,0.0,0.0,,10.22002/23mvv-6gk43,287
OBX-0513,Li4Nd3TeSbO12,Li4Nd3TeSbO12,garnet,OBELiX,8.7e-09,5.0,6.0,0.3,1.7142857142857142,7.225093273790531,12.62138,12.62138,12.62138,Ia-3d ,10.1021/cm703677q,288
OBX-0312,Li1.1Sc0.1Ti1.9(PO4)3,Li1.1Sc0.1Ti1.9(PO4)3,nasicon,OBELiX,0.000158,5.0,5.0,0.35,1.1714285714285713,7.225069805089976,8.522,8.522,20.889,R-3c,10.1016/0167-2738(86)90179-7,289
OBX-0560,Li3Nd3Te2O12,Li3Nd3Te2O12,garnet,OBELiX,nan,5.0,6.0,0.3,1.75,7.225031622776601,12.56253,12.56253,12.56253,Ia-3d ,10.1021/cm060992t,290
COD-4123403,Li2S-P2S5,Li2S-P2S5,sulfide,COD:4123403,nan,2.5,5.0,0.3,1.04,7.225031622776601,0.0,0.0,0.0,,,291
COD-4123407,Li3PS4 glass,Li3PS4 glass,sulfide,COD:4123407,nan,2.5,5.0,0.3,1.025,7.225031622776601,0.0,0.0,0.0,,,292
OBX-0151,Li0.33La0.56Ti0.96Al0.04O2.96F0.04,Li0.33La0.56Ti0.96Al0.04O2.96F0.04,other,OBELiX,0.000622,4.0,4.5,0.4,1.0,7.22493992782668,3.8697,3.8697,7.744,P4mm ,10.1007/s11581-006-0011-9,293
SUP-0034,Li3.83Sn0.9Sb0.1S4,Li3.83Sn0.9Sb0.1S4,superionic,McHaffie-CaltechDATA,0.00062,4.0,4.5,0.4,1.0,7.2248997991959785,0.0,0.0,0.0,,10.22002/23mvv-6gk43,294
SUP-0044,Li3.5Si0.5P0.5S4,Li3.5Si0.5P0.5S4,superionic,McHaffie-CaltechDATA,0.000612,4.0,4.5,0.4,1.0,7.224738633753707,0.0,0.0,0.0,,10.22002/23mvv-6gk43,295
OBX-0250,Li1.4Cr0.4Ti1.6(PO4)3,Li1.4Cr0.4Ti1.6(PO4)3,nasicon,OBELiX,0.000149,5.0,5.0,0.35,1.1714285714285713,7.224706555615734,8.522,8.522,20.88,R-3c,10.1149/1.2086597,296
OBX-0163,La0.58Li0.27TiO3,La0.58Li0.27TiO3,other,OBELiX,0.000599,4.0,4.5,0.4,1.25,7.224474476501042,3.87,3.87,7.773,P4/mmm,10.1016/s0167-2738(98)00070-8,297
OBX-0330,Li1.4In0.4Hf1.6(PO4)3,Li1.4In0.4Hf1.6(PO4)3,nasicon,OBELiX,0.000142,5.0,5.0,0.35,1.457142857142857,7.224416375287813,8.836,8.836,21.926,R-3c,10.1016/0167-2738(93)90387-i,298
OBX-0241,Li1.8Al0.8Ge1.2(PO4)3,Li1.8Al0.8Ge1.2(PO4)3,nasicon,OBELiX,0.000137,5.0,5.0,0.35,1.5999999999999999,7.22420469991072,8.25004,8.25004,20.7062,R-3c,10.1021/acsami.8b00842,299
OBX-0358,Li3N,Li3N,other,OBELiX,0.0005767,4.0,4.5,0.4,1.125,7.224014578905324,3.648,3.648,3.875,P6/mmm ,10.1039/c0ee00052c,300
OBX-0291,Li1.05Fe0.05Ti1.95(PO4)3,Li1.05Fe0.05Ti1.95(PO4)3,nasicon,OBELiX,0.00013,5.0,5.0,0.35,1.1714285714285713,7.223901754250991,8.5125,8.5125,20.8871,R-3c,10.1016/j.ssi.2014.07.018,301
OBX-0439,(La0.6Li0.4)(Ti0.8Al0.2)O3,(La0.6Li0.4)(Ti0.8Al0.2)O3,other,OBELiX,0.000568,4.0,4.5,0.4,1.0,7.223832750575626,3.8617,3.8617,3.8617,Pm-3m,10.1016/j.jallcom.2017.05.278,302
OBX-0254,Li1.4Ga0.4Ti1.6(PO4)3,Li1.4Ga0.4Ti1.6(PO4)3,nasicon,OBELiX,0.000128,5.0,5.0,0.35,1.1714285714285713,7.223813708498985,8.5136,8.5136,20.8588,R-3c,10.1149/1.2086597,303
OBX-0019,Li3.2Ge0.2P0.8S4,Li3.2Ge0.2P0.8S4,other,OBELiX,0.000555,4.0,4.5,0.4,1.0,7.22355843797878,13.0981,24.201,12.2793,P21/m,10.1149/1.1379028,304
OBX-0255,Li1.5Ga0.5Ti1.5(PO4)3,Li1.5Ga0.5Ti1.5(PO4)3,nasicon,OBELiX,0.000122,5.0,5.0,0.35,1.1714285714285713,7.223545361017187,8.5159,8.5159,20.8419,R-3c,10.1149/1.2086597,305
OBX-0334,Li1.3Al0.2Y0.1Ti1.7(PO4)3,Li1.3Al0.2Y0.1Ti1.7(PO4)3,nasicon,OBELiX,0.00012,5.0,5.0,0.35,1.1714285714285713,7.223454451150103,8.5054,8.5054,20.8247,R-3c,10.1016/j.ssi.2012.05.011,306
OBX-0228,Li3YCl6,Li3YCl6,other,OBELiX,0.000539,4.0,4.5,0.4,1.9,7.223216373532488,11.2217,11.2217,6.05517,P-3m1,10.1002/adma.201803075,307
OBX-0319,Li1.1Fe0.1Hf1.9(PO4)3,Li1.1Fe0.1Hf1.9(PO4)3,nasicon,OBELiX,0.000107,5.0,5.0,0.35,1.457142857142857,7.222844080432789,8.822,8.822,21.997,R-3c,10.1016/0167-2738(93)90387-i,308
SUP-0273,Li4.4B10S18Cl1.8,Li4.4B10S18Cl1.8,superionic,McHaffie-CaltechDATA,0.00052,4.0,4.5,0.4,1.1666666666666667,7.2228035085019835,0.0,0.0,0.0,,10.22002/23mvv-6gk43,309
OBX-0323,Li1.2Lu0.2Hf1.8(PO4)3,Li1.2Lu0.2Hf1.8(PO4)3,nasicon,OBELiX,9.79e-05,5.0,5.0,0.35,1.457142857142857,7.222394442884771,8.836,8.836,21.997,R-3c,10.1016/0167-2738(93)90387-i,310
OBX-0162,La0.52Li0.45TiO3,La0.52Li0.45TiO3,other,OBELiX,0.000501,4.0,4.5,0.4,1.25,7.2223830292856,3.8673,3.8673,7.739,P4/mmm,10.1016/s0167-2738(98)00070-8,311
OBX-0155,Li0.33La0.56Ti0.92Al0.08O2.92F0.08,Li0.33La0.56Ti0.92Al0.08O2.92F0.08,other,OBELiX,0.000494,4.0,4.5,0.4,1.0,7.222226110770894,3.8695,3.8695,7.7437,P4mm ,10.1007/s11581-006-0011-9,312
SUP-0365,Li6.46Al0.081La3Zr2O12,Li6.46Al0.081La3Zr2O12,superionic,McHaffie-CaltechDATA,0.00049,4.0,4.5,0.4,2.347826086956522,7.222135943621179,0.0,0.0,0.0,,10.22002/23mvv-6gk43,313
SUP-0272,Li6B7S13I,Li6B7S13I,superionic,McHaffie-CaltechDATA,0.000476,4.0,4.5,0.4,1.2037037037037037,7.221817424229272,0.0,0.0,0.0,,10.22002/23mvv-6gk43,314
OBX-0242,Li1.2Ti2Si0.2P2.8O12,Li1.2Ti2Si0.2P2.8O12,nasicon,OBELiX,8.6e-05,5.0,5.0,0.35,1.1411764705882352,7.2217736184954955,8.518,8.518,20.848,R-3c,10.1149/1.2086597,315
OBX-0328,Li1.3Sc0.3Hf1.7(PO4)3,Li1.3Sc0.3Hf1.7(PO4)3,nasicon,OBELiX,8.32e-05,5.0,5.0,0.35,1.457142857142857,7.221621403400793,8.857,8.857,21.995,R-3c,10.1016/0167-2738(93)90387-i,316
SUP-0020,Li6.3P0.7Si0.3S5I,Li6.3P0.7Si0.3S5I,superionic,McHaffie-CaltechDATA,0.000466257,4.0,4.5,0.4,1.1666666666666667,7.221592984971977,0.0,0.0,0.0,,10.22002/23mvv-6gk43,317
OBX-0295,Li1.3Al0.3Ge1.7(PO4)3,Li1.3Al0.3Ge1.7(PO4)3,nasicon,OBELiX,8.24e-05,5.0,5.0,0.35,1.5999999999999999,7.221577444574328,8.26189,8.26189,20.5646,R-3c,10.1021/acsami.8b00842,318
SUP-0127,Li7.15Al0.012La3Zr1.71Ta0.25Si0.15O12.44,Li7.15Al0.012La3Zr1.71Ta0.25Si0.15O12.44,superionic,McHaffie-CaltechDATA,0.00046,4.0,4.5,0.4,2.130434782608696,7.221447610589528,0.0,0.0,0.0,,10.22002/23mvv-6gk43,319
OBX-0267,Li1.2La0.2Ti1.8(PO4)3,Li1.2La0.2Ti1.8(PO4)3,nasicon,OBELiX,8e-05,5.0,5.0,0.35,1.1714285714285713,7.221444271909999,8.5117,8.5117,20.8537,R-3c,10.1149/1.2086597,320
SUP-0118,Li1.3(Al0.3Ti1.7)(PO4)3,Li1.3(Al0.3Ti1.7)(PO4)3,superionic,McHaffie-CaltechDATA,0.00045838,4.0,4.5,0.4,1.1714285714285713,7.2214098108352225,0.0,0.0,0.0,,10.22002/23mvv-6gk43,321
OBX-0335,Li1.3Al0.1Y0.2Ti1.7(PO4)3,Li1.3Al0.1Y0.2Ti1.7(PO4)3,nasicon,OBELiX,7.3e-05,5.0,5.0,0.35,1.1714285714285713,7.221044003745318,8.5109,8.5109,20.8372,R-3c,10.1016/j.ssi.2012.05.011,322
OBX-0080,La0.62Li0.14TiO3,La0.62Li0.14TiO3,other,OBELiX,0.000442,4.0,4.5,0.4,1.25,7.22102379604163,3.8757,3.8655,7.7845,Pmmm,10.1016/s0167-2738(00)00761-x,323
SUP-0190,La0.625Li0.125TiO3,La0.625Li0.125TiO3,superionic,McHaffie-CaltechDATA,0.00044098,4.0,4.5,0.4,1.25,7.220999523804125,0.0,0.0,0.0,,10.22002/23mvv-6gk43,324
OBX-0333,Li1.15Y0.15Zr1.85(PO4)3,Li1.15Y0.15Zr1.85(PO4)3,nasicon,OBELiX,7.1e-05,5.0,5.0,0.35,1.7428571428571427,7.2209261497731765,8.8727,8.8727,22.1578,R-3c,10.1016/j.jpowsour.2013.03.175,325
OBX-0390,Li6.05P0.95Si0.05S5Br,Li6.05P0.95Si0.05S5Br,other,OBELiX,0.000437,4.0,4.5,0.4,1.1666666666666667,7.2209045449603675,9.9871,9.9871,9.9871,F-43m,10.1039/c7ta08581h,326
SUP-0126,Li6.7Al0.012La3Zr1.56Ta0.25Si0.15O11.91,Li6.7Al0.012La3Zr1.56Ta0.25Si0.15O11.91,superionic,McHaffie-CaltechDATA,0.00042,4.0,4.5,0.4,2.238095238095238,7.22049390153192,0.0,0.0,0.0,,10.22002/23mvv-6gk43,327
OBX-0159,La0.61Li0.18TiO3,La0.61Li0.18TiO3,other,OBELiX,0.000412,4.0,4.5,0.4,1.25,7.220297783130185,3.8695,3.8695,7.778,P4/mmm,10.1016/s0167-2738(98)00070-8,328
OBX-0321,Li1.1Lu0.1Hf1.9(PO4)3,Li1.1Lu0.1Hf1.9(PO4)3,nasicon,OBELiX,5.88e-05,5.0,5.0,0.35,1.457142857142857,7.220168115805072,8.839,8.839,22.046,R-3c,10.1016/0167-2738(93)90387-i,329
SUP-0119,Li1.5(Al0.5Ge1.5)(PO4)3,Li1.5(Al0.5Ge1.5)(PO4)3,superionic,McHaffie-CaltechDATA,0.0004,4.0,4.5,0.4,1.5999999999999999,7.220000000000001,0.0,0.0,0.0,,10.22002/23mvv-6gk43,330
SUP-0313,Li1.6(Al0.6Ge0.6Ti0.8)(PO4)3,Li1.6(Al0.6Ge0.6Ti0.8)(PO4)3,superionic,McHaffie-CaltechDATA,0.0004,4.0,4.5,0.4,1.0333333333333334,7.220000000000001,0.0,0.0,0.0,,10.22002/23mvv-6gk43,331
SUP-0348,Li6.06Al0.2La3Zr2O12,Li6.06Al0.2La3Zr2O12,superionic,McHaffie-CaltechDATA,0.0004,4.0,4.5,0.4,2.347826086956522,7.220000000000001,0.0,0.0,0.0,,10.22002/23mvv-6gk43,332
SUP-0475,Li6.5La3Hf1.5Ta0.5O12,Li6.5La3Hf1.5Ta0.5O12,superionic,McHaffie-CaltechDATA,0.0004,4.0,4.5,0.4,2.090909090909091,7.220000000000001,0.0,0.0,0.0,,10.22002/23mvv-6gk43,333
OBX-0325,Li1.3Fe0.3Hf1.7(PO4)3,Li1.3Fe0.3Hf1.7(PO4)3,nasicon,OBELiX,5.4e-05,5.0,5.0,0.35,1.457142857142857,7.219848469228349,8.809,8.809,21.889,R-3c,10.1016/0167-2738(93)90387-i,334
OBX-0320,Li1.1In0.1Hf1.9(PO4)3,Li1.1In0.1Hf1.9(PO4)3,nasicon,OBELiX,5.13e-05,5.0,5.0,0.35,1.457142857142857,7.219662401831788,8.831,8.831,22.036,R-3c,10.1016/0167-2738(93)90387-i,335
OBX-0442,Li0.375Sr0.4375Hf0.25Ta0.75O3,Li0.375Sr0.4375Hf0.25Ta0.75O3,other,OBELiX,0.00038,4.0,4.5,0.4,1.0,7.219493588689619,3.992,3.992,3.992,Pm-3m,10.1021/acsami.6b03070,336
SUP-0561,Li5.55Al0.19Ga0.05La2.88Zr2O12,Li5.55Al0.19Ga0.05La2.88Zr2O12,superionic,McHaffie-CaltechDATA,0.00038,4.0,4.5,0.4,2.142857142857143,7.219493588689619,0.0,0.0,0.0,,10.22002/23mvv-6gk43,337
OBX-0237,Li1.2Al0.2Ge1.8(PO4)3,Li1.2Al0.2Ge1.8(PO4)3,nasicon,OBELiX,4.83e-05,5.0,5.0,0.35,1.5999999999999999,7.219449820141557,8.2619,8.2619,20.5656,R-3c,10.1021/acsami.8b00842,338
OBX-0327,Li1.3Lu0.3Hf1.7(PO4)3,Li1.3Lu0.3Hf1.7(PO4)3,nasicon,OBELiX,3.56e-05,5.0,5.0,0.35,1.457142857142857,7.2184665735560705,8.843,8.843,21.995,R-3c,10.1016/0167-2738(93)90387-i,339
OBX-0156,Li0.27La0.57TiO3,Li0.27La0.57TiO3,other,OBELiX,0.00034,4.0,4.5,0.4,1.25,7.218439088914586,3.873,3.873,7.75,P4/mmm,10.1021/cm001207u,340
OBX-0249,Li1.3Cr0.3Ti1.7(PO4)3,Li1.3Cr0.3Ti1.7(PO4)3,nasicon,OBELiX,3.51e-05,5.0,5.0,0.35,1.1714285714285713,7.21842452529744,8.5203,8.5203,20.8702,R-3c,10.1149/1.2086597,341
OBX-0079,La0.64Li0.08TiO3,La0.64Li0.08TiO3,other,OBELiX,0.000335,4.0,4.5,0.4,1.25,7.218303005217724,3.8753,3.8638,7.7901,Pmmm,10.1016/s0167-2738(00)00761-x,342
SUP-0134,Li3ErCl6,Li3ErCl6,superionic,McHaffie-CaltechDATA,0.00033,4.0,4.5,0.4,1.6,7.218165902124586,0.0,0.0,0.0,,10.22002/23mvv-6gk43,343
OBX-0329,Li1.3Y0.3Hf1.7(PO4)3,Li1.3Y0.3Hf1.7(PO4)3,nasicon,OBELiX,3.19e-05,5.0,5.0,0.35,1.457142857142857,7.218148008498577,8.835,8.835,21.957,R-3c,10.1016/0167-2738(93)90387-i,344
SUP-0260,Li6.77La3Zr1.95Nb0.05O12,Li6.77La3Zr1.95Nb0.05O12,superionic,McHaffie-CaltechDATA,0.000321,4.0,4.5,0.4,2.1818181818181817,7.21791647286717,0.0,0.0,0.0,,10.22002/23mvv-6gk43,345
SUP-0073,Li6.6La3Zr1.6Sb0.4O12 + 1wt% LiAlO2,Li6.6La3Zr1.6Sb0.4O12 + 1wt% LiAlO2,superionic,McHaffie-CaltechDATA,0.000316,4.0,4.5,0.4,2.026923076923077,7.217776388834632,0.0,0.0,0.0,,10.22002/23mvv-6gk43,346
OBX-0567,Li6.4Al0.19La3Zr2O11.8,Li6.4Al0.19La3Zr2O11.8,other,OBELiX,0.00031,4.0,4.5,0.4,2.409090909090909,7.21760681686166,12.972,12.972,12.972,Ia-3d ,10.1016/j.jpowsour.2012.02.100,347
SUP-0185,La0.5Li0.5O3Ti1,La0.5Li0.5O3Ti1,superionic,McHaffie-CaltechDATA,0.000309847,4.0,4.5,0.4,1.25,7.21760247141739,0.0,0.0,0.0,,10.22002/23mvv-6gk43,348
OBX-0322,Li1.1Sc0.1Hf1.9(PO4)3,Li1.1Sc0.1Hf1.9(PO4)3,nasicon,OBELiX,2.45e-05,5.0,5.0,0.35,1.457142857142857,7.217449747468306,8.837,8.837,21.965,R-3c,10.1016/0167-2738(93)90387-i,349
OBX-0343,Li1.6Al0.6Ti1.4(PO4)3,Li1.6Al0.6Ti1.4(PO4)3,nasicon,OBELiX,2.3e-05,5.0,5.0,0.35,1.1714285714285713,7.217295831523312,8.479,8.479,20.981,R-3c,10.1016/s0955-2219(99)00055-2,350
OBX-0271,Li(Ti1.4Sn0.6)(PO4)3,Li(Ti1.4Sn0.6)(PO4)3,nasicon,OBELiX,2.28e-05,5.0,5.0,0.35,1.1714285714285713,7.217274934554525,8.5491,8.5491,21.0473,R-3c,10.1016/j.physb.2011.11.006,351
OBX-0332,Li1.4Y0.4Hf1.6(PO4)3,Li1.4Y0.4Hf1.6(PO4)3,nasicon,OBELiX,2.09e-05,5.0,5.0,0.35,1.457142857142857,7.217071651780265,8.863,8.863,21.91,R-3c,10.1016/0167-2738(93)90387-i,352
OBX-0331,Li1.4Lu0.4Hf1.6(PO4)3,Li1.4Lu0.4Hf1.6(PO4)3,nasicon,OBELiX,2.06e-05,5.0,5.0,0.35,1.457142857142857,7.217038722287164,8.877,8.877,21.946,R-3c,10.1016/0167-2738(93)90387-i,353
SUP-0128,Li6.79Al0.012La3Zr1.61Ta0.25Si0.15O12.12,Li6.79Al0.012La3Zr1.61Ta0.25Si0.15O12.12,superionic,McHaffie-CaltechDATA,0.00029,4.0,4.5,0.4,2.1818181818181817,7.217029386365927,0.0,0.0,0.0,,10.22002/23mvv-6gk43,354
OBX-0336,Li1.3Al0.15Y0.15Ti1.7(PO4)3,Li1.3Al0.15Y0.15Ti1.7(PO4)3,nasicon,OBELiX,1.9e-05,5.0,5.0,0.35,1.1714285714285713,7.21685889894354,8.5069,8.5069,20.8226,R-3c,10.1016/j.ssi.2012.05.011,355
OBX-0248,Li1.2Cr0.2Ti1.8(PO4)3,Li1.2Cr0.2Ti1.8(PO4)3,nasicon,OBELiX,1.82e-05,5.0,5.0,0.35,1.1714285714285713,7.21676614580154,8.5189,8.5189,20.8643,R-3c,10.1149/1.2086597,356
SUP-0263,Li6.4Ge0.11La3Zr2O12,Li6.4Ge0.11La3Zr2O12,superionic,McHaffie-CaltechDATA,0.00028,4.0,4.5,0.4,2.347826086956522,7.216733200530682,0.0,0.0,0.0,,10.22002/23mvv-6gk43,357
OBX-0435,Li0.31La0.63(Ti0.9Co0.1)O3,Li0.31La0.63(Ti0.9Co0.1)O3,other,OBELiX,0.00026,4.0,4.5,0.4,1.0,7.216124515496598,3.8845,3.8845,3.8845,Pm-3m,10.1016/j.mseb.2004.07.003,358
SUP-0278,Li0.31La0.63((Ti0.9Co0.1)O3,Li0.31La0.63((Ti0.9Co0.1)O3,superionic,McHaffie-CaltechDATA,0.00026,4.0,4.5,0.4,1.0,7.216124515496598,0.0,0.0,0.0,,10.22002/23mvv-6gk43,359
OBX-0313,Li1.3In0.3Hf1.7(PO4)3,Li1.3In0.3Hf1.7(PO4)3,nasicon,OBELiX,1e-05,5.0,5.0,0.35,1.457142857142857,7.215662277660169,8.82,8.82,21.933,R-3c,10.1016/0167-2738(86)90179-7,360
OBX-0272,Li(Ti0.6Sn1.4)(PO4)3,Li(Ti0.6Sn1.4)(PO4)3,nasicon,OBELiX,9.42e-06,5.0,5.0,0.35,1.3857142857142857,7.215569201850645,8.5983,8.5983,21.2868,R-3c,10.1016/j.physb.2011.11.006,361
OBX-0103,Li2InTi(PO4)3,Li2InTi(PO4)3,nasicon,OBELiX,8.3e-06,5.0,5.0,0.35,1.5777777777777777,7.215380972058178,8.577,8.826,24.05,Pbca,10.1016/s0167-2738(96)00565-6,362
SUP-0045,Li3.67Si0.67P0.33S4,Li3.67Si0.67P0.33S4,superionic,McHaffie-CaltechDATA,0.000231,4.0,4.5,0.4,1.0,7.215198684153571,0.0,0.0,0.0,,10.22002/23mvv-6gk43,363
OBX-0317,Li1.2In0.2Hf1.8(PO4)3,Li1.2In0.2Hf1.8(PO4)3,nasicon,OBELiX,4e-06,5.0,5.0,0.35,1.457142857142857,7.2145,8.815,8.815,21.954,R-3c,10.1016/0167-2738(86)90179-7,364
OBX-0273,Li(Ti0.4Sn1.6)(PO4)3,Li(Ti0.4Sn1.6)(PO4)3,nasicon,OBELiX,3.15e-06,5.0,5.0,0.35,1.3857142857142857,7.21427482393493,8.6121,8.6121,21.3574,R-3c,10.1016/j.physb.2011.11.006,365
OBX-0337,Li1.1Al0.1Ge1.9(PO4)3,Li1.1Al0.1Ge1.9(PO4)3,nasicon,OBELiX,2.9e-06,5.0,5.0,0.35,1.5999999999999999,7.214202938636593,8.262,8.262,20.44,R-3c,10.1016/s0955-2219(99)00055-2,366
SUP-0199,Li0.18La0.61TiO3,Li0.18La0.61TiO3,superionic,McHaffie-CaltechDATA,0.0002,4.0,4.5,0.4,1.25,7.214142135623732,0.0,0.0,0.0,,10.22002/23mvv-6gk43,367
SUP-0291,Li4BN3H10,Li4BN3H10,superionic,McHaffie-CaltechDATA,0.0002,4.0,4.5,0.4,1.1111111111111112,7.214142135623732,0.0,0.0,0.0,,10.22002/23mvv-6gk43,368
SUP-0362,(La0.46Li0.429Sr0.111)(TiO3),(La0.46Li0.429Sr0.111)(TiO3),superionic,McHaffie-CaltechDATA,0.000197,4.0,4.5,0.4,1.25,7.214035668847619,0.0,0.0,0.0,,10.22002/23mvv-6gk43,369
SUP-0476,Li6.5La3Sn1.5Ta0.5O12,Li6.5La3Sn1.5Ta0.5O12,superionic,McHaffie-CaltechDATA,0.00019,4.0,4.5,0.4,2.0681818181818183,7.213784048752091,0.0,0.0,0.0,,10.22002/23mvv-6gk43,370
OBX-0352,LiFeSb(PO4)3,LiFeSb(PO4)3,nasicon,OBELiX,1.37e-06,5.0,5.0,0.35,1.525,7.213670469991072,8.44,8.44,21.48,R-3c,10.1063/1.2357843,371
OBX-0348,Li1.2Al1.1Ta0.9(PO4)3,Li1.2Al1.1Ta0.9(PO4)3,nasicon,OBELiX,6.5e-07,5.0,5.0,0.35,1.1285714285714286,7.21330622577483,8.513,8.513,21.229,R-3c,10.1039/a807007e,372
OBX-0349,LiAlTa(PO4)3,LiAlTa(PO4)3,nasicon,OBELiX,6.5e-07,5.0,5.0,0.35,1.9874999999999998,7.21330622577483,8.542,8.542,20.815,R-3c,10.1039/a807007e,373
OBX-0098,Li2CrZr(PO4)3,Li2CrZr(PO4)3,nasicon,OBELiX,5.91e-07,5.0,5.0,0.35,1.911111111111111,7.213268765243751,8.596,8.787,24.21,Pbca,10.1016/s0167-2738(96)00565-6,374
OBX-0152,Li0.33La0.56Ti0.95Al0.05O2.95F0.05,Li0.33La0.56Ti0.95Al0.05O2.95F0.05,other,OBELiX,0.000176,4.0,4.5,0.4,1.0,7.213266499161422,3.8667,3.8667,7.739,P4mm ,10.1007/s11581-006-0011-9,375
OBX-0014,Li3.6Ge0.6P0.4S4,Li3.6Ge0.6P0.4S4,other,OBELiX,0.000175,4.0,4.5,0.4,1.0,7.213228756555324,13.9016,23.454,12.3367,P21/m,10.1149/1.1379028,376
SUP-0104,Li29Zr9Nb3O40,Li29Zr9Nb3O40,superionic,McHaffie-CaltechDATA,0.000175,4.0,4.5,0.4,1.7777777777777777,7.213228756555324,0.0,0.0,0.0,,10.22002/23mvv-6gk43,377
OBX-0324,Li1.3Cr0.3Hf1.7(PO4)3,Li1.3Cr0.3Hf1.7(PO4)3,nasicon,OBELiX,5.26e-07,5.0,5.0,0.35,1.457142857142857,7.213225258574579,8.798,8.798,21.929,R-3c,10.1016/0167-2738(93)90387-i,378
OBX-0097,Li2CrTi(PO4)3,Li2CrTi(PO4)3,nasicon,OBELiX,4.41e-07,5.0,5.0,0.35,1.4666666666666666,7.213164078308635,8.461,8.688,23.83,Pbca,10.1016/s0167-2738(96)00565-6,379
OBX-0100,Li2FeTi(PO4)3,Li2FeTi(PO4)3,nasicon,OBELiX,3.34e-07,5.0,5.0,0.35,1.2444444444444445,7.213077927331072,8.452,8.672,23.62,Pbca,10.1016/s0167-2738(96)00565-6,380
OBX-0234,LiGe2(PO4)3,LiGe2(PO4)3,nasicon,OBELiX,3.33e-07,5.0,5.0,0.35,2.025,7.21307706152185,8.287,8.287,20.475,R-3c,10.1002/chin.199345017,381
OBX-0008,Li0.91Hf2.022(PO4)3,Li0.91Hf2.022(PO4)3,nasicon,OBELiX,3.2e-07,5.0,5.0,0.35,1.8857142857142857,7.213065685424949,8.8306,8.8306,22.027,R-3c,10.1021/cm970078n,382
OBX-0233,LiHf2(PO4)3,LiHf2(PO4)3,nasicon,OBELiX,2.83e-07,5.0,5.0,0.35,1.775,7.213031977443131,8.824,8.824,22.04,R-3c,10.1002/chin.199345017,383
SUP-0019,Li6.25P0.75Si0.25S5I,Li6.25P0.75Si0.25S5I,superionic,McHaffie-CaltechDATA,0.000169031,4.0,4.5,0.4,1.1666666666666667,7.213001192253021,0.0,0.0,0.0,,10.22002/23mvv-6gk43,384
OBX-0048,Li2.5V2(PO4)3,Li2.5V2(PO4)3,nasicon,OBELiX,1.9e-07,5.0,5.0,0.35,1.6888888888888889,7.212935889894354,8.45678,8.62076,11.89577,P21/c,10.1021/cm034802f,385
OBX-0101,Li2FeZr(PO4)3,Li2FeZr(PO4)3,nasicon,OBELiX,1.44e-07,5.0,5.0,0.35,1.6888888888888889,7.21287947331922,8.47,8.72,23.8,Pbca,10.1016/s0167-2738(96)00565-6,386
OBX-0274,Li0.86Hf2.035(PO4)3,Li0.86Hf2.035(PO4)3,nasicon,OBELiX,9.2e-08,5.0,5.0,0.35,1.8857142857142857,7.212803315017762,8.8306,8.8306,22.027,R-3c,10.1021/cm970078n,387
OBX-0315,LiTi1.8Zr0.2(PO4)3,LiTi1.8Zr0.2(PO4)3,nasicon,OBELiX,8.5e-08,5.0,5.0,0.35,1.1714285714285713,7.212791547594742,8.54,8.54,20.985,R-3c,10.1016/0167-2738(86)90179-7,388
OBX-0104,Li2InZr(PO4)3,Li2InZr(PO4)3,nasicon,OBELiX,8.22e-08,5.0,5.0,0.35,2.022222222222222,7.212786705423737,8.761,8.979,24.2,Pbca,10.1016/s0167-2738(96)00565-6,389
OBX-0314,LiTi0.2Zr1.8(PO4)3,LiTi0.2Zr1.8(PO4)3,nasicon,OBELiX,5.6e-08,5.0,5.0,0.35,1.7428571428571427,7.212736643191324,8.828,8.828,21.978,R-3c,10.1016/0167-2738(86)90179-7,390
OBX-0099,Li2CrHf(PO4)3,Li2CrHf(PO4)3,nasicon,OBELiX,4.2e-08,5.0,5.0,0.35,1.6888888888888889,7.212704939015319,8.598,8.816,24.21,Pbca,10.1016/s0167-2738(96)00565-6,391
OBX-0440,(La0.65Li0.35)(Ti0.7Al0.3)O3,(La0.65Li0.35)(Ti0.7Al0.3)O3,other,OBELiX,0.000161,4.0,4.5,0.4,1.0,7.21268857754045,3.8594,3.8594,3.8594,Pm-3m,10.1016/j.jallcom.2017.05.278,392
OBX-0316,LiTi0.1Zr1.9(PO4)3,LiTi0.1Zr1.9(PO4)3,nasicon,OBELiX,3.2e-08,5.0,5.0,0.35,1.7428571428571427,7.2126788854382,8.845,8.845,22.057,R-3c,10.1016/0167-2738(86)90179-7,393
OBX-0351,LiAlSb(PO4)3,LiAlSb(PO4)3,nasicon,OBELiX,3.17e-08,5.0,5.0,0.35,1.4875,7.212678044938148,8.24,8.24,21.13,R-3c,10.1063/1.2357843,394
OBX-0102,Li2InHf(PO4)3,Li2InHf(PO4)3,nasicon,OBELiX,2.74e-08,5.0,5.0,0.35,1.7999999999999998,7.212665529453572,8.757,8.954,24.28,Pbca,10.1016/s0167-2738(96)00565-6,395
OBX-0044,LiClC3H7NO,LiClC3H7NO,other,OBELiX,0.00016,4.0,4.5,0.4,1.0714285714285714,7.212649110640674,5.839,6.39,15.961,P21/c,10.1021/acs.chemmater.5b00940,396
OBX-0050,Li2Sr2Al(PO4)3,Li2Sr2Al(PO4)3,nasicon,OBELiX,nan,5.0,5.0,0.35,1.69,7.212531622776602,4.945,22.088,8.632,P21/c,10.1016/j.jssc.2016.08.006,397
OBX-0231,LiZr2(PO4)3,LiZr2(PO4)3,nasicon,OBELiX,1e-09,5.0,5.0,0.35,2.275,7.212531622776602,8.847,8.847,22.24,R-3c,10.1016/0025-5408(86)90194-7,398
OBX-0350,LiCrSb(PO4)3,LiCrSb(PO4)3,nasicon,OBELiX,3.57e-10,5.0,5.0,0.35,1.775,7.212518894443628,8.38,8.38,21.46,R-3c,10.1063/1.2357843,399
OBX-0421,Li6.25P0.75Ge0.25S5I,Li6.25P0.75Ge0.25S5I,other,OBELiX,0.00015,4.0,4.5,0.4,1.1666666666666667,7.212247448713916,10.19307,10.19307,10.19307,F-43m,10.1021/jacs.8b10282,400
SUP-0062,Li5.75La3Nb1.25Ce0.75O12,Li5.75La3Nb1.25Ce0.75O12,superionic,McHaffie-CaltechDATA,0.00014,4.0,4.5,0.4,2.2857142857142856,7.2118321595662,0.0,0.0,0.0,,10.22002/23mvv-6gk43,401
OBX-0142,Li2Zn0.5PS4,Li2Zn0.5PS4,other,OBELiX,0.00013,4.0,4.5,0.4,1.0285714285714287,7.211401754250992,5.795,5.795,8.834, I-4,10.1021/acs.chemmater.7b05108,402
SUP-0511,Li1.69Zn0.66PS4,Li1.69Zn0.66PS4,superionic,McHaffie-CaltechDATA,0.00013,4.0,4.5,0.4,1.0333333333333334,7.211401754250992,0.0,0.0,0.0,,10.22002/23mvv-6gk43,403
OBX-0037,Li0.6[Li0.2Sn0.8S2],Li0.6[Li0.2Sn0.8S2],other,OBELiX,0.00012,4.0,4.5,0.4,1.0,7.210954451150104,19.217,3.6996,6.529,C2/m ,10.1039/c6ee00633g,404
OBX-0173,Li4PS4I,Li4PS4I,other,OBELiX,0.00012,4.0,4.5,0.4,1.22,7.210954451150104,8.48284,8.48284,5.93013,P4/nmm ,10.1021/acs.chemmater.7b00013,405
SUP-0204,Li6.47Sn0.2Sb0.8S4.97I1.03,Li6.47Sn0.2Sb0.8S4.97I1.03,superionic,McHaffie-CaltechDATA,0.00012,4.0,4.5,0.4,1.1818181818181819,7.210954451150104,0.0,0.0,0.0,,10.22002/23mvv-6gk43,406
SUP-0566,Li4.117PS4I,Li4.117PS4I,superionic,McHaffie-CaltechDATA,0.00012,4.0,4.5,0.4,1.22,7.210954451150104,0.0,0.0,0.0,,10.22002/23mvv-6gk43,407
OBX-0386,Li6PS5Br0.75I0.25,Li6PS5Br0.75I0.25,other,OBELiX,0.000112,4.0,4.5,0.4,1.0166666666666666,7.210583005244259,10.0336,10.0336,10.0336,F-43m,10.1021/jacs.7b06327,408
OBX-0401,Li7Ge3PS12,Li7Ge3PS12,other,OBELiX,0.00011,4.0,4.5,0.4,1.5304347826086957,7.210488088481702,9.80192,9.80192,9.80192,F-43m,10.1016/j.jssc.2016.12.001,409
SUP-0551,Li7PS6,Li7PS6,superionic,McHaffie-CaltechDATA,0.00011,4.0,4.5,0.4,1.0142857142857142,7.210488088481702,0.0,0.0,0.0,,10.22002/23mvv-6gk43,410
OBX-0459,Li0.19La0.67(Ti0.9Co0.1)O3,Li0.19La0.67(Ti0.9Co0.1)O3,other,OBELiX,0.000108,4.0,4.5,0.4,1.0,7.2103923048454135,7.7722,7.7722,7.7722,Fm-3m,10.1016/j.mseb.2004.07.003,411
OBX-0153,Li0.33La0.56Ti0.94Al0.06O2.94F0.06,Li0.33La0.56Ti0.94Al0.06O2.94F0.06,other,OBELiX,0.000106,4.0,4.5,0.4,1.0,7.210295630140988,3.8722,3.8722,7.73,P4mm ,10.1007/s11581-006-0011-9,412
OBX-0429,LiCe(BH4)3Cl,LiCe(BH4)3Cl,other,OBELiX,0.000103,4.0,4.5,0.4,1.5,7.210148891565093,11.72,11.72,11.72,I-43m,10.1021/cm300792t,413
SUP-0201,Li14Zn(GeO4)4,Li14Zn(GeO4)4,superionic,McHaffie-CaltechDATA,0.000103,4.0,4.5,0.4,1.25,7.210148891565093,0.0,0.0,0.0,,10.22002/23mvv-6gk43,414
OBX-0089,(Ag0.33Li0.67)0.27La0.57TiO3,(Ag0.33Li0.67)0.27La0.57TiO3,other,OBELiX,0.0001,4.0,4.5,0.4,1.25,7.210000000000001,3.881,3.868,7.791,Pmmm,10.1021/cm001207u,415
OBX-0458,Li0.5Sr0.5Fe0.25Ta0.75O3,Li0.5Sr0.5Fe0.25Ta0.75O3,other,OBELiX,0.0001,4.0,4.5,0.4,1.0,7.210000000000001,3.9639,3.9639,3.9639,Pm-3m,10.1016/s0378-7753(97)02645-1,416
SUP-0074,Li6.4Al0.2La3Zr2O12,Li6.4Al0.2La3Zr2O12,superionic,McHaffie-CaltechDATA,0.0001,4.0,4.5,0.4,2.347826086956522,7.210000000000001,0.0,0.0,0.0,,10.22002/23mvv-6gk43,417
SUP-0310,Li1.6(Al0.6Ge0.4Ti)(PO4)3,Li1.6(Al0.6Ge0.4Ti)(PO4)3,superionic,McHaffie-CaltechDATA,0.0001,4.0,4.5,0.4,1.1714285714285713,7.210000000000001,0.0,0.0,0.0,,10.22002/23mvv-6gk43,418
OBX-0232,Li1.2Ti1.8Sc0.2(PO4)3,Li1.2Ti1.8Sc0.2(PO4)3,other,OBELiX,9.98e-05,4.0,4.5,0.4,1.1714285714285713,7.209989994994994,8.527,8.527,20.924,R-3c,10.1021/acs.inorgchem.6b02274,419
SUP-0030,Li6.3P0.7Sn0.3S5I,Li6.3P0.7Sn0.3S5I,superionic,McHaffie-CaltechDATA,9.17e-05,4.0,4.5,0.4,1.1666666666666667,7.2095760116959,0.0,0.0,0.0,,10.22002/23mvv-6gk43,420
SUP-0247,Li4Cu8Ge3S12(H2O),Li4Cu8Ge3S12(H2O),superionic,McHaffie-CaltechDATA,9e-05,4.0,4.5,0.4,1.9333333333333333,7.209486832980506,0.0,0.0,0.0,,10.22002/23mvv-6gk43,421
SUP-0397,?-Li8GeP4,?-Li8GeP4,superionic,McHaffie-CaltechDATA,8.6e-05,4.0,4.5,0.4,1.3692307692307693,7.209273618495496,0.0,0.0,0.0,,10.22002/23mvv-6gk43,422
SUP-0078,Li6.96Sn1.55Si1.71P0.8S12,Li6.96Sn1.55Si1.71P0.8S12,superionic,McHaffie-CaltechDATA,8.5e-05,4.0,4.5,0.4,1.175,7.2092195444572935,0.0,0.0,0.0,,10.22002/23mvv-6gk43,423
SUP-0480,Li5.7La3Ta1.65Gd0.35O12,Li5.7La3Ta1.65Gd0.35O12,superionic,McHaffie-CaltechDATA,8.18e-05,4.0,4.5,0.4,2.3333333333333335,7.209044335243677,0.0,0.0,0.0,,10.22002/23mvv-6gk43,424
SUP-0513,Hf2La3(Li6.74Al0.08)O12,Hf2La3(Li6.74Al0.08)O12,superionic,McHaffie-CaltechDATA,8e-05,4.0,4.5,0.4,2.1739130434782608,7.20894427191,0.0,0.0,0.0,,10.22002/23mvv-6gk43,425
SUP-0029,Li6.25P0.75Sn0.25S5I,Li6.25P0.75Sn0.25S5I,superionic,McHaffie-CaltechDATA,7.67e-05,4.0,4.5,0.4,1.1666666666666667,7.208757853618325,0.0,0.0,0.0,,10.22002/23mvv-6gk43,426
OBX-0446,La0.41Sr0.25Li0.25TiO3,La0.41Sr0.25Li0.25TiO3,other,OBELiX,7.64e-05,4.0,4.5,0.4,1.25,7.208740709353366,5.495,5.495,5.495,Pm-3m,10.1021/cm020609u,427
OBX-0584,Li4SnS3Se,Li4SnS3Se,other,OBELiX,7.5e-05,4.0,4.5,0.4,1.6111111111111112,7.208660254037845,14.0934,8.07139,6.46112,Pnma,10.1021/acs.chemmater.0c04150,428
SUP-0217,Li4SnS0.9Se3.1,Li4SnS0.9Se3.1,superionic,McHaffie-CaltechDATA,7.43e-05,4.0,4.5,0.4,2.4375,7.208619744775804,0.0,0.0,0.0,,10.22002/23mvv-6gk43,429
OBX-0022,Li3.6Si0.6P0.4S4,Li3.6Si0.6P0.4S4,other,OBELiX,7.19e-05,4.0,4.5,0.4,1.0,7.20847938677028,13.6233,23.4044,12.2258,P21/m,10.1006/jssc.2002.9701,430
SUP-0018,Li6.2P0.8Si0.2S5I,Li6.2P0.8Si0.2S5I,superionic,McHaffie-CaltechDATA,7.16e-05,4.0,4.5,0.4,1.1666666666666667,7.208461678320523,0.0,0.0,0.0,,10.22002/23mvv-6gk43,431
OBX-0116,Li4SnS4,Li4SnS4,other,OBELiX,7e-05,4.0,4.5,0.4,1.2777777777777777,7.208366600265341,13.812,7.9624,6.367,Pnma,10.1021/cm3011315,432
SUP-0479,Li5.5La3Ta1.75Gd0.25O12,Li5.5La3Ta1.75Gd0.25O12,superionic,McHaffie-CaltechDATA,6.5e-05,4.0,4.5,0.4,2.3333333333333335,7.208062257748299,0.0,0.0,0.0,,10.22002/23mvv-6gk43,433
SUP-0052,Li7La3Zr1.842Ce0.158O12,Li7La3Zr1.842Ce0.158O12,superionic,McHaffie-CaltechDATA,6.16e-05,4.0,4.5,0.4,2.130434782608696,7.20784856674814,0.0,0.0,0.0,,10.22002/23mvv-6gk43,434
OBX-0447,La0.385Sr0.275Li0.275TiO3,La0.385Sr0.275Li0.275TiO3,other,OBELiX,6.04e-05,4.0,4.5,0.4,1.25,7.207771743691091,5.497,5.497,5.497,Pm-3m,10.1021/cm020609u,435
OBX-0457,Li0.5Sr0.5Cr0.25Ta0.75O3,Li0.5Sr0.5Cr0.25Ta0.75O3,other,OBELiX,6e-05,4.0,4.5,0.4,1.0,7.207745966692416,3.9503,3.9503,3.9503,Pm-3m,10.1016/s0378-7753(97)02645-1,436
SUP-0232,Li6PS5CN,Li6PS5CN,superionic,McHaffie-CaltechDATA,6e-05,4.0,4.5,0.4,1.05,7.207745966692416,0.0,0.0,0.0,,10.22002/23mvv-6gk43,437
SUP-0028,Li6.2P0.8Sn0.2S5I,Li6.2P0.8Sn0.2S5I,superionic,McHaffie-CaltechDATA,5.82e-05,4.0,4.5,0.4,1.1666666666666667,7.2076288924491045,0.0,0.0,0.0,,10.22002/23mvv-6gk43,438
SUP-0225,Li3.55(Ge0.416Si0.12V0.464)O4,Li3.55(Ge0.416Si0.12V0.464)O4,superionic,McHaffie-CaltechDATA,5.8e-05,4.0,4.5,0.4,1.0,7.207615773105864,0.0,0.0,0.0,,10.22002/23mvv-6gk43,439
OBX-0445,La0.51Sr0.15Li0.15TiO3,La0.51Sr0.15Li0.15TiO3,other,OBELiX,5.3e-05,4.0,4.5,0.4,1.25,7.207280109889282,5.489,5.489,5.489,Pm-3m,10.1021/cm020609u,440
SUP-0103,Li3.53((Ge0.75P0.25)0.7V0.3O4),Li3.53((Ge0.75P0.25)0.7V0.3O4),superionic,McHaffie-CaltechDATA,5.1e-05,4.0,4.5,0.4,1.0,7.207141428428543,0.0,0.0,0.0,,10.22002/23mvv-6gk43,441
OBX-0369,Li8SiP4,Li8SiP4,other,OBELiX,4.5e-05,4.0,4.5,0.4,1.1384615384615384,7.2067082039325,11.70737,11.70737,11.70737,Pa-3,10.1021/acs.chemmater.8b02759,442
SUP-0027,Li6.15P0.85Sn0.15S5I,Li6.15P0.85Sn0.15S5I,superionic,McHaffie-CaltechDATA,4.42e-05,4.0,4.5,0.4,1.1666666666666667,7.206648308055438,0.0,0.0,0.0,,10.22002/23mvv-6gk43,443
OBX-0229,Li4.4Al0.4Ge0.6S4,Li4.4Al0.4Ge0.6S4,other,OBELiX,4.3e-05,4.0,4.5,0.4,1.0,7.206557438524303,7.9496,7.9496,6.1566,P-3m1,10.1021/acs.chemmater.8b03175,444
SUP-0149,Li3.5Ge0.5V0.5O4,Li3.5Ge0.5V0.5O4,superionic,McHaffie-CaltechDATA,4.2e-05,4.0,4.5,0.4,1.0,7.206480740698408,0.0,0.0,0.0,,10.22002/23mvv-6gk43,445
OBX-0419,Li6.15P0.85Ge0.15S5I,Li6.15P0.85Ge0.15S5I,other,OBELiX,3.93e-05,4.0,4.5,0.4,1.1666666666666667,7.2062689712074635,10.18054,10.18054,10.18054,F-43m,10.1021/jacs.8b10282,446
OBX-0436,Li2(OH)0.9F0.1Cl,Li2(OH)0.9F0.1Cl,other,OBELiX,3.86e-05,4.0,4.5,0.4,1.1,7.206212889826804,3.91,3.91,3.91,Pm-3m,10.1002/anie.201604554,447
SUP-0317,La0.5Li0.3Na0.2O3Ti1,La0.5Li0.3Na0.2O3Ti1,superionic,McHaffie-CaltechDATA,3.64e-05,4.0,4.5,0.4,1.25,7.2060332412516,0.0,0.0,0.0,,10.22002/23mvv-6gk43,448
OBX-0586,Li4SnS2Se2,Li4SnS2Se2,other,OBELiX,3.6e-05,4.0,4.5,0.4,1.9444444444444444,7.206,14.6276,8.07968,6.48252,Pnma,10.1021/acs.chemmater.0c04150,449
SUP-0026,Li6.1P0.9Sn0.1S5I,Li6.1P0.9Sn0.1S5I,superionic,McHaffie-CaltechDATA,3.5e-05,4.0,4.5,0.4,1.1666666666666667,7.2059160797831,0.0,0.0,0.0,,10.22002/23mvv-6gk43,450
OBX-0420,Li6.2P0.8Ge0.2S5I,Li6.2P0.8Ge0.2S5I,other,OBELiX,3.19e-05,4.0,4.5,0.4,1.1666666666666667,7.205648008498578,10.18473,10.18473,10.18473,F-43m,10.1021/jacs.8b10282,451
SUP-0363,(La0.402Li0.368Sr0.230)(TiO3),(La0.402Li0.368Sr0.230)(TiO3),superionic,McHaffie-CaltechDATA,2.87e-05,4.0,4.5,0.4,1.25,7.205357238094392,0.0,0.0,0.0,,10.22002/23mvv-6gk43,452
OBX-0592,Li4GeS2Se2,Li4GeS2Se2,other,OBELiX,2.8e-05,4.0,4.5,0.4,2.111111111111111,7.20529150262213,14.40259,7.9744,6.30594,Pnma,10.1021/acs.chemmater.0c04150,453
SUP-0499,LiZnSO4F,LiZnSO4F,superionic,McHaffie-CaltechDATA,2.8e-05,4.0,4.5,0.4,1.1875,7.20529150262213,0.0,0.0,0.0,,10.22002/23mvv-6gk43,454
OBX-0383,Li6PS5Br0.5I0.5,Li6PS5Br0.5I0.5,other,OBELiX,2.62e-05,4.0,4.5,0.4,1.0166666666666666,7.205118593556828,10.109,10.109,10.109,F-43m,10.1021/jacs.7b06327,455
OBX-0456,Li0.25La0.25TaO3,Li0.25La0.25TaO3,other,OBELiX,2.61e-05,4.0,4.5,0.4,2.75,7.205108815909779,3.9063,3.9063,3.9063,Pm-3m,10.1016/s0167-2738(98)00414-7,456
OBX-0576,Li5.4La3Nb1.8Y0.75O12,Li5.4La3Nb1.8Y0.75O12,other,OBELiX,2.51e-05,4.0,4.5,0.4,2.2857142857142856,7.205009990019951,12.9488,12.9488,12.9488,Ia-3d ,10.1021/jp304737x,457
OBX-0090,(Ag0.5Li0.5)0.27La0.57TiO3,(Ag0.5Li0.5)0.27La0.57TiO3,other,OBELiX,2.3e-05,4.0,4.5,0.4,1.25,7.204795831523313,3.881,3.868,7.791,Pmmm,10.1021/cm001207u,458
SUP-0099,Li5VF4(SO4)2,Li5VF4(SO4)2,superionic,McHaffie-CaltechDATA,2.24e-05,4.0,4.5,0.4,1.3333333333333333,7.2047328638264805,0.0,0.0,0.0,,10.22002/23mvv-6gk43,459
OBX-0115,Li4SnSe4,Li4SnSe4,other,OBELiX,2e-05,4.0,4.5,0.4,2.611111111111111,7.204472135955,14.931,8.2217,6.5989,Pnma,10.1021/cm400541n,460
SUP-0307,Li1.6(Al0.6Ge0.2Ti1.2)(PO4)3,Li1.6(Al0.6Ge0.2Ti1.2)(PO4)3,superionic,McHaffie-CaltechDATA,2e-05,4.0,4.5,0.4,1.1714285714285713,7.204472135955,0.0,0.0,0.0,,10.22002/23mvv-6gk43,461
OBX-0448,La0.36Sr0.3Li0.3TiO3,La0.36Sr0.3Li0.3TiO3,other,OBELiX,1.92e-05,4.0,4.5,0.4,1.25,7.204381780460042,5.499,5.499,5.499,Pm-3m,10.1021/cm020609u,462
