Repository: zhenyu666-debug/Donor-Number-Screener

# donor-number-screener

> **[English](#english) | [中文](#chinese)**

## English

> **5-minute ML screening of high-DN electrolyte additives for Li-S batteries.**
> Built for small battery labs that can't afford DFT cluster time.

**Screened 29,513 candidates down to 20 with EBM-calibrated 95% intervals, in ~5 seconds, on a laptop.**

---

### v2.1 — dataset fetcher + Pareto

8. **SSE dataset fetcher** ([`src/p34_fetch_sse_datasets.py`](src/p34_fetch_sse_datasets.py)) —
   pulls from four open data sources and merges them into a single
   ~620-row CSV ([`data/sse_datasets_combined.csv`](data/sse_datasets_combined.csv)):
   - OBELiX (NRC-Mila) — 599 experimentally-measured Li-SSE ionic

File: data/sse_datasets_combined.csv (part 3 of 3)
id,formula,name,family,source,sigma_ion_S_cm,E_g_eV,stability_window_V,migration_barrier_eV,cost_index,dn_pbp_v2,a_A,b_A,c_A,space_group,DOI,rank
OBX-0368,Li8GeP4,Li8GeP4,other,OBELiX,1.8e-05,4.0,4.5,0.4,1.3692307692307693,7.20424264068712,11.80203,11.80203,11.80203,Pa-3,10.1021/acs.chemmater.8b02759,463
OBX-0143,Li1.5Zn0.75PS4,Li1.5Zn0.75PS4,other,OBELiX,1.65e-05,4.0,4.5,0.4,1.0333333333333334,7.204062019202318,5.764,5.764,8.843, I-4,10.1021/acs.chemmater.7b05108,464
SUP-0512,Li1.19Zn0.9PS4,Li1.19Zn0.9PS4,superionic,McHaffie-CaltechDATA,1.65e-05,4.0,4.5,0.4,1.0333333333333334,7.204062019202318,0.0,0.0,0.0,,10.22002/23mvv-6gk43,465
OBX-0059,Li2SnS3,Li2SnS3,other,OBELiX,1.5e-05,4.0,4.5,0.4,1.4166666666666667,7.2038729833462085,6.3964,11.0864,12.4048,C2/c,10.1021/cm5037524,466
OBX-0594,Li4GeSSe3,Li4GeSSe3,other,OBELiX,1.5e-05,4.0,4.5,0.4,2.4444444444444446,7.2038729833462085,14.47728,8.11467,6.41034,Pnma,10.1021/acs.chemmater.0c04150,467
OBX-0444,La0.56Sr0.1Li0.1TiO3,La0.56Sr0.1Li0.1TiO3,other,OBELiX,1.37e-05,4.0,4.5,0.4,1.25,7.203701351104665,5.481,5.481,5.481,Pm-3m,10.1021/cm020609u,468
OBX-0086,Li0.07Na0.43La0.5Nb2O6,Li0.07Na0.43La0.5Nb2O6,other,OBELiX,1.23e-05,4.0,4.5,0.4,2.5,7.203507135583351,3.923,3.9311,7.85,Pmmm,10.1134/s002016851103006x,469
OBX-0085,Li0.1Na0.4La0.5Nb2O6,Li0.1Na0.4La0.5Nb2O6,other,OBELiX,1.21e-05,4.0,4.5,0.4,2.5,7.203478505426186,3.915,3.915,7.861,P4/mmm,10.1134/s002016851103006x,470
OBX-0172,La0.62 Li0.14(Mg0.5W0.5)O3,La0.62 Li0.14(Mg0.5W0.5)O3,other,OBELiX,1.2e-05,4.0,4.5,0.4,1.0,7.203464101615138,5.533,5.533,7.903,P4/nmm ,10.1016/j.ssi.2004.05.010,471
OBX-0084,Li0.2Na0.3La0.5Nb2O6,Li0.2Na0.3La0.5Nb2O6,other,OBELiX,1.18e-05,4.0,4.5,0.4,2.5,7.2034351128074645,3.915,3.912,7.861,Pmmm,10.1134/s002016851103006x,472
OBX-0443,La0.6Sr0.06Li0.06TiO3,La0.6Sr0.06Li0.06TiO3,other,OBELiX,1.13e-05,4.0,4.5,0.4,1.25,7.203361547262795,5.477,5.477,5.477,Pm-3m,10.1021/cm020609u,473
OBX-0083,Li0.3Na0.2La0.5Nb2O6,Li0.3Na0.2La0.5Nb2O6,other,OBELiX,1.11e-05,4.0,4.5,0.4,2.5,7.203331666249793,3.906,3.907,7.852,Pmmm,10.1134/s002016851103006x,474
OBX-0356,Li3(NH2)2I,Li3(NH2)2I,other,OBELiX,1e-05,4.0,4.5,0.4,1.3571428571428572,7.203162277660169,7.09109,7.09109,11.50958,P63mc ,10.1021/cm1006857,475
OBX-0082,Li0.4Na0.1La0.5Nb2O6,Li0.4Na0.1La0.5Nb2O6,other,OBELiX,9.92e-06,4.0,4.5,0.4,2.5,7.203149603149606,3.903,3.904,7.854,Pmmm,10.1134/s002016851103006x,476
OBX-0418,Li6.1P0.90Ge0.1S5I,Li6.1P0.90Ge0.1S5I,other,OBELiX,8.86e-06,4.0,4.5,0.4,1.1666666666666667,7.202976575213228,10.16695,10.16695,10.16695,F-43m,10.1021/jacs.8b10282,477
OBX-0061,Li3Na5(TiS4)2,Li3Na5(TiS4)2,other,OBELiX,8.8e-06,4.0,4.5,0.4,2.230769230769231,7.2029664793948385,17.5783,9.6404,12.0796,C2/c,10.1016/j.jssc.2008.01.023,478
OBX-0591,Li4GeS3Se,Li4GeS3Se,other,OBELiX,8.5e-06,4.0,4.5,0.4,1.7777777777777777,7.202915475947424,14.25036,7.85208,6.22238,Pnma,10.1021/acs.chemmater.0c04150,479
SUP-0146,Li2.08Ti0.92In1.08P3O12,Li2.08Ti0.92In1.08P3O12,superionic,McHaffie-CaltechDATA,8.3e-06,4.0,4.5,0.4,1.2555555555555555,7.202880972058178,0.0,0.0,0.0,,10.22002/23mvv-6gk43,480
SUP-0542,Li6.22P0.8Si0.2S5I,Li6.22P0.8Si0.2S5I,superionic,McHaffie-CaltechDATA,7.79e-06,4.0,4.5,0.4,1.1666666666666667,7.202791057147391,0.0,0.0,0.0,,10.22002/23mvv-6gk43,481
SUP-0025,Li6.05P0.95Sn0.05S5I,Li6.05P0.95Sn0.05S5I,superionic,McHaffie-CaltechDATA,7.27e-06,4.0,4.5,0.4,1.1666666666666667,7.202696293752544,0.0,0.0,0.0,,10.22002/23mvv-6gk43,482
OBX-0042,LiGaBr4,LiGaBr4,other,OBELiX,7e-06,4.0,4.5,0.4,3.1666666666666665,7.202645751311065,13.696,6.854,7.416,P21/c,10.1016/s0167-2738(00)00491-4,483
SUP-0549,Li2SiN2,Li2SiN2,superionic,McHaffie-CaltechDATA,6.99e-06,4.0,4.5,0.4,1.4,7.202643860813281,0.0,0.0,0.0,,10.22002/23mvv-6gk43,484
OBX-0378,Li2VCl4,Li2VCl4,other,OBELiX,6.95e-06,4.0,4.5,0.4,1.7142857142857142,7.202636285265293,10.377,10.377,10.377,F-43m,10.1016/0167-2738(83)90223-0,485
OBX-0171,La0.63Li0.11(Mg0.5W0.5)O3,La0.63Li0.11(Mg0.5W0.5)O3,other,OBELiX,6.8e-06,4.0,4.5,0.4,1.0,7.202607680962082,5.534,5.534,7.903,P4/nmm ,10.1016/j.ssi.2004.05.010,486
SUP-0202,Li5.74Si0.08Sb0.92S4.99I1.01,Li5.74Si0.08Sb0.92S4.99I1.01,superionic,McHaffie-CaltechDATA,6.7e-06,4.0,4.5,0.4,1.2,7.202588435821109,0.0,0.0,0.0,,10.22002/23mvv-6gk43,487
SUP-0435,H2Ca1Li2N2,H2Ca1Li2N2,superionic,McHaffie-CaltechDATA,6.4e-06,4.0,4.5,0.4,1.5714285714285714,7.2025298221281355,0.0,0.0,0.0,,10.22002/23mvv-6gk43,488
SUP-0129,Li2.15Al0.5S1.65Cl0.35,Li2.15Al0.5S1.65Cl0.35,superionic,McHaffie-CaltechDATA,6.1e-06,4.0,4.5,0.4,1.0,7.202469817807047,0.0,0.0,0.0,,10.22002/23mvv-6gk43,489
OBX-0588,Li4Ge0.75Sn0.25Se4,Li4Ge0.75Sn0.25Se4,other,OBELiX,6e-06,4.0,4.5,0.4,2.5,7.202449489742784,14.79777,8.19907,6.50236,Pnma,10.1021/acs.chemmater.0c04150,490
OBX-0087,Li0.04Na0.46La0.5Nb2O6,Li0.04Na0.46La0.5Nb2O6,other,OBELiX,5.91e-06,4.0,4.5,0.4,2.5,7.202431049156229,3.918,3.923,7.86,Pmmm,10.1134/s002016851103006x,491
OBX-0593,Li4GeSe4,Li4GeSe4,other,OBELiX,5e-06,4.0,4.5,0.4,2.7777777777777777,7.2022360679775,14.59532,8.22373,6.49299,Pnma,10.1021/acs.chemmater.0c04150,492
SUP-0356,Li(Li0.149Mn0.467Ni0.246Co0.137)O2,Li(Li0.149Mn0.467Ni0.246Co0.137)O2,superionic,McHaffie-CaltechDATA,4.88e-06,4.0,4.5,0.4,1.0,7.202209072203438,0.0,0.0,0.0,,10.22002/23mvv-6gk43,493
SUP-0478,Li5.3La3Ta1.85Gd0.15O12,Li5.3La3Ta1.85Gd0.15O12,superionic,McHaffie-CaltechDATA,4.86e-06,4.0,4.5,0.4,2.3333333333333335,7.202204540768506,0.0,0.0,0.0,,10.22002/23mvv-6gk43,494
OBX-0465,Li2MnCl4,Li2MnCl4,other,OBELiX,4.79e-06,4.0,4.5,0.4,1.4285714285714286,7.2021886068628245,10.481,10.481,10.481,Fd-3m,10.1016/0167-2738(83)90223-0,495
OBX-0387,Li6PS5Br0.25I0.75,Li6PS5Br0.25I0.75,other,OBELiX,4.72e-06,4.0,4.5,0.4,1.0166666666666666,7.20217255609824,10.1108,10.1108,10.1108,F-43m,10.1021/jacs.7b06327,496
SUP-0481,Li5.9La3Ta1.55Gd0.45O12,Li5.9La3Ta1.55Gd0.45O12,superionic,McHaffie-CaltechDATA,4.32e-06,4.0,4.5,0.4,2.3333333333333335,7.2020784609690836,0.0,0.0,0.0,,10.22002/23mvv-6gk43,497
OBX-0230,Li4.4Al0.4Sn0.6S4,Li4.4Al0.4Sn0.6S4,other,OBELiX,4.3e-06,4.0,4.5,0.4,1.0,7.202073644135334,8.0184,8.0184,6.2856,P-3m1,10.1021/acs.chemmater.8b03175,498
SUP-0055,Li7N2I,Li7N2I,superionic,McHaffie-CaltechDATA,4.28e-06,4.0,4.5,0.4,1.3,7.202068816086559,0.0,0.0,0.0,,10.22002/23mvv-6gk43,499
OBX-0477,Li6SrLa2Nb2O12,Li6SrLa2Nb2O12,other,OBELiX,4.2e-06,4.0,4.5,0.4,2.260869565217391,7.202049390153192,12.811,12.811,12.811,Ia-3d ,10.1111/j.1551-2916.2005.00060.x,500
OBX-0225,Li2.667Mg0.667P2S6,Li2.667Mg0.667P2S6,other,OBELiX,4e-06,4.0,4.5,0.4,1.04,7.202000000000001,6.0831,6.0831,6.5863,P-31m,10.1016/s0167-2738(02)00007-3,501
OBX-0088,Li0.02Na0.48La0.5Nb2O6,Li0.02Na0.48La0.5Nb2O6,other,OBELiX,3.99e-06,4.0,4.5,0.4,2.5,7.201997498435545,3.9167,3.9304,7.846,Pmmm,10.1134/s002016851103006x,502
SUP-0536,(Li0.16Sr0.69)(Ga0.25Ta0.75)O3,(Li0.16Sr0.69)(Ga0.25Ta0.75)O3,superionic,McHaffie-CaltechDATA,3.69e-06,4.0,4.5,0.4,1.0,7.201920937271231,0.0,0.0,0.0,,10.22002/23mvv-6gk43,503
SUP-0355,Li(Li0.137Mn0.473Ni0.252Co0.137)O2,Li(Li0.137Mn0.473Ni0.252Co0.137)O2,superionic,McHaffie-CaltechDATA,3.31e-06,4.0,4.5,0.4,1.0,7.201819340539867,0.0,0.0,0.0,,10.22002/23mvv-6gk43,504
OBX-0024,Li3.2Si0.2P0.8S4,Li3.2Si0.2P0.8S4,other,OBELiX,3.2e-06,4.0,4.5,0.4,1.0,7.201788854382,13.0804,24.1028,12.2338,P21/m,10.1006/jssc.2002.9701,505
SUP-0065,Li1.884(OH1.12)Cl,Li1.884(OH1.12)Cl,superionic,McHaffie-CaltechDATA,2.6e-06,4.0,4.5,0.4,1.125,7.201612451549661,0.0,0.0,0.0,,10.22002/23mvv-6gk43,506
OBX-0077,Li2SiS3,Li2SiS3,other,OBELiX,2e-06,4.0,4.5,0.4,1.1666666666666667,7.201414213562374,6.735,11.664,5.926,Cmc21,10.1016/0025-5408(89)90053-6,507
OBX-0431,Li4B7O12Cl,Li4B7O12Cl,other,OBELiX,2e-06,4.0,4.5,0.4,1.1666666666666667,7.201414213562374,12.167,12.167,12.167,F-43c,10.1107/s0567740877009443,508
SUP-0241,Li2.925Sc0.358P2S6,Li2.925Sc0.358P2S6,superionic,McHaffie-CaltechDATA,1.9e-06,4.0,4.5,0.4,1.04,7.20137840487521,0.0,0.0,0.0,,10.22002/23mvv-6gk43,509
OBX-0589,Li4Ge0.50Sn0.50Se4,Li4Ge0.50Sn0.50Se4,other,OBELiX,1.8e-06,4.0,4.5,0.4,2.5,7.2013416407865005,14.8804,8.20822,6.54131,Pnma,10.1021/acs.chemmater.0c04150,510
OBX-0013,Li3.8Ge0.8P0.2S4,Li3.8Ge0.8P0.2S4,other,OBELiX,1.78e-06,4.0,4.5,0.4,1.0,7.201334166406413,13.9668,23.3842,12.3196,P21/m,10.1149/1.1379028,511
SUP-0220,Li4Ge0.5Sn0.5Se4,Li4Ge0.5Sn0.5Se4,superionic,McHaffie-CaltechDATA,1.78e-06,4.0,4.5,0.4,2.5,7.201334166406413,0.0,0.0,0.0,,10.22002/23mvv-6gk43,512
SUP-0056,Li5NI2,Li5NI2,superionic,McHaffie-CaltechDATA,1.71e-06,4.0,4.5,0.4,1.5625,7.201307669683063,0.0,0.0,0.0,,10.22002/23mvv-6gk43,513
SUP-0445,Li8Co2Te2O12,Li8Co2Te2O12,superionic,McHaffie-CaltechDATA,1.66e-06,4.0,4.5,0.4,1.5,7.2012884098726735,0.0,0.0,0.0,,10.22002/23mvv-6gk43,514
OBX-0000,Li7BiO6,Li7BiO6,other,OBELiX,1.58489e-06,4.0,4.5,0.4,1.2142857142857142,7.201258924143863,5.5071,6.0425,5.5231,P -1,10.1002/zaac.200500231,515
OBX-0384,Li6PS5I,Li6PS5I,other,OBELiX,1.3e-06,4.0,4.5,0.4,1.169230769230769,7.2011401754251,10.181,10.181,10.181,F-43m,10.1021/jacs.7b06327,516
SUP-0432,LiY(BH4)4,LiY(BH4)4,superionic,McHaffie-CaltechDATA,1.26e-06,4.0,4.5,0.4,1.9285714285714286,7.201122497216033,0.0,0.0,0.0,,10.22002/23mvv-6gk43,517
SUP-0133,Li7.2N1.6Cl2.4,Li7.2N1.6Cl2.4,superionic,McHaffie-CaltechDATA,1.23e-06,4.0,4.5,0.4,1.15,7.201109053650642,0.0,0.0,0.0,,10.22002/23mvv-6gk43,518
OBX-0437,Li2(OH)Br,Li2(OH)Br,other,OBELiX,1.2e-06,4.0,4.5,0.4,1.4,7.201095445115011,4.056,4.056,4.056,Pm-3m,10.1002/ange.201604554,519
OBX-0455,Li3OBr,Li3OBr,other,OBELiX,1.1e-06,4.0,4.5,0.4,1.4,7.201048808848171,4.05,4.05,4.05,Pm-3m,10.1016/j.ssi.2015.11.027,520
SUP-0120,Li1.396Fe0.42Ge1.58(PO4)3,Li1.396Fe0.42Ge1.58(PO4)3,superionic,McHaffie-CaltechDATA,1.07e-06,4.0,4.5,0.4,1.5999999999999999,7.201034408043279,0.0,0.0,0.0,,10.22002/23mvv-6gk43,521
OBX-0040,LiAlCl4,LiAlCl4,other,OBELiX,1e-06,4.0,4.5,0.4,1.45,7.2010000000000005,7.004,6.503,12.996,P21/c,10.1149/1.2133238,522
OBX-0092,Pr0.56Li0.34TiO3.01,Pr0.56Li0.34TiO3.01,other,OBELiX,1e-06,4.0,4.5,0.4,1.25,7.2010000000000005,3.8372,3.8372,7.701,Pmmm,10.1016/0167-2738(94)90310-7,523
SUP-0105,Li2.10Sn0.90O2.85,Li2.10Sn0.90O2.85,superionic,McHaffie-CaltechDATA,1e-06,4.0,4.5,0.4,1.0,7.2010000000000005,0.0,0.0,0.0,,10.22002/23mvv-6gk43,524
OBX-0585,Li4SnSSe3,Li4SnSSe3,other,OBELiX,9.5e-07,4.0,4.5,0.4,2.2777777777777777,7.2009746794344816,14.8164,8.16696,6.55387,Pnma,10.1021/acs.chemmater.0c04150,525
SUP-0441,Li2Mg2P3O9N,Li2Mg2P3O9N,superionic,McHaffie-CaltechDATA,9e-07,4.0,4.5,0.4,1.1117647058823528,7.200948683298051,0.0,0.0,0.0,,10.22002/23mvv-6gk43,526
SUP-0482,Li6.10La3Ta1.45Gd0.55O12,Li6.10La3Ta1.45Gd0.55O12,superionic,McHaffie-CaltechDATA,8.56e-07,4.0,4.5,0.4,2.272727272727273,7.200925202680498,0.0,0.0,0.0,,10.22002/23mvv-6gk43,527
OBX-0039,Li6Ge2O7,Li6Ge2O7,other,OBELiX,8.5e-07,4.0,4.5,0.4,1.5333333333333334,7.20092195444573,8.071,5.304,14.223,P21/c,10.4028/www.scientific.net/msf.76.107,528
OBX-0590,Li4Ge0.25Sn0.75Se4,Li4Ge0.25Sn0.75Se4,other,OBELiX,8.3e-07,4.0,4.5,0.4,2.5,7.200911043357915,14.93267,8.23052,6.58493,Pnma,10.1021/acs.chemmater.0c04150,529
SUP-0436,Li9NS3,Li9NS3,superionic,McHaffie-CaltechDATA,8.3e-07,4.0,4.5,0.4,1.0384615384615385,7.200911043357915,0.0,0.0,0.0,,10.22002/23mvv-6gk43,530
OBX-0021,Li3.8Si0.8P0.2S4,Li3.8Si0.8P0.2S4,other,OBELiX,8.11e-07,4.0,4.5,0.4,1.0,7.2009005553841945,13.7707,23.304,12.1962,P21/m,10.1006/jssc.2002.9701,531
OBX-0002,LiV(PO4)F,LiV(PO4)F,other,OBELiX,8.1e-07,4.0,4.5,0.4,1.4625,7.200900000000001,5.3115,7.2617,5.1744,P -1,10.1016/j.ssi.2013.04.002,532
SUP-0562,Li2Ti3O7,Li2Ti3O7,superionic,McHaffie-CaltechDATA,7.44e-07,4.0,4.5,0.4,1.25,7.200862554346115,0.0,0.0,0.0,,10.22002/23mvv-6gk43,533
SUP-0357,Li(Li0.136Mn0.467Ni0.258Co0.139)O2,Li(Li0.136Mn0.467Ni0.258Co0.139)O2,superionic,McHaffie-CaltechDATA,7.13e-07,4.0,4.5,0.4,1.0,7.200844393273304,0.0,0.0,0.0,,10.22002/23mvv-6gk43,534
SUP-0219,Li4Ge0.18Sn0.82Se4,Li4Ge0.18Sn0.82Se4,superionic,McHaffie-CaltechDATA,6.93e-07,4.0,4.5,0.4,2.5,7.200832466215531,0.0,0.0,0.0,,10.22002/23mvv-6gk43,535
OBX-0466,Li2MgCl4,Li2MgCl4,other,OBELiX,6.24e-07,4.0,4.5,0.4,1.342857142857143,7.200789936706326,10.416,10.416,10.416,Fd-3m,10.1016/0167-2738(83)90223-0,536
OBX-0469,Li2CdCl4,Li2CdCl4,other,OBELiX,5.8e-07,4.0,4.5,0.4,1.7142857142857142,7.200761577310587,10.635,10.635,10.635,Fd-3m,10.1016/0025-5408(81)90142-2,537
SUP-0167,Pr0.51Li0.39TiO2.96,Pr0.51Li0.39TiO2.96,superionic,McHaffie-CaltechDATA,5.34e-07,4.0,4.5,0.4,1.3333333333333333,7.200730753036258,0.0,0.0,0.0,,10.22002/23mvv-6gk43,538
OBX-0056,Li3AlF6,Li3AlF6,other,OBELiX,5e-07,4.0,4.5,0.4,1.3699999999999999,7.200707106781187,14.201,8.387,9.861,C2/c,10.1149/2.012206eel,539
SUP-0114,Li3.75P0.25Si0.75O4,Li3.75P0.25Si0.75O4,superionic,McHaffie-CaltechDATA,4.8e-07,4.0,4.5,0.4,1.0,7.200692820323028,0.0,0.0,0.0,,10.22002/23mvv-6gk43,540
SUP-0132,Li3.4Si0.7S0.3O4,Li3.4Si0.7S0.3O4,superionic,McHaffie-CaltechDATA,4.21e-07,4.0,4.5,0.4,1.0,7.200648845127901,0.0,0.0,0.0,,10.22002/23mvv-6gk43,541
OBX-0035,Li3(Mo8S8O8(OH)8(HWO5(H2O)))*(H2O)18,Li3(Mo8S8O8(OH)8(HWO5(H2O)))*(H2O)18,other,OBELiX,3.8e-07,4.0,4.5,0.4,1.7142857142857142,7.200616441400298,20.6754,11.1509,14.5769,C2/m ,10.1002/1521-3765(20020118)8:2<349::aid-chem349>3.0.co;2-5,542
SUP-0354,Li(Li0.134Mn0.470Ni0.257Co0.138)O2,Li(Li0.134Mn0.470Ni0.257Co0.138)O2,superionic,McHaffie-CaltechDATA,3.67e-07,4.0,4.5,0.4,1.0,7.200605805249236,0.0,0.0,0.0,,10.22002/23mvv-6gk43,543
SUP-0137,Li2Fe1.075Ti0.925P3O12,Li2Fe1.075Ti0.925P3O12,superionic,McHaffie-CaltechDATA,3.34e-07,4.0,4.5,0.4,1.088888888888889,7.200577927331072,0.0,0.0,0.0,,10.22002/23mvv-6gk43,544
SUP-0050,LiGaS2,LiGaS2,superionic,McHaffie-CaltechDATA,3.1e-07,4.0,4.5,0.4,2.25,7.200556776436284,0.0,0.0,0.0,,10.22002/23mvv-6gk43,545
SUP-0242,Li4Ge0.228Sn0.772S4,Li4Ge0.228Sn0.772S4,superionic,McHaffie-CaltechDATA,2.8e-07,4.0,4.5,0.4,1.0,7.200529150262214,0.0,0.0,0.0,,10.22002/23mvv-6gk43,546
OBX-0067,Li3PS4,Li3PS4,other,OBELiX,2.6e-07,4.0,4.5,0.4,1.025,7.20050990195136,7.70829,6.53521,6.1365,Pmn21,10.1021/ja3110895,547
SUP-0061,Li3CaB2O5F,Li3CaB2O5F,superionic,McHaffie-CaltechDATA,2.56e-07,4.0,4.5,0.4,1.375,7.200505964425628,0.0,0.0,0.0,,10.22002/23mvv-6gk43,548
OBX-0226,Li4P2S6,Li4P2S6,other,OBELiX,2.38e-07,4.0,4.5,0.4,1.0333333333333334,7.200487852436707,6.075,6.075,6.595,P-31m,10.1016/j.ssi.2015.10.015,549
SUP-0305,La3Li5O12Sb2,La3Li5O12Sb2,superionic,McHaffie-CaltechDATA,2.38e-07,4.0,4.5,0.4,2.227272727272727,7.200487852436707,0.0,0.0,0.0,,10.22002/23mvv-6gk43,550
OBX-0467,Li1.9Mn0.9Ga0.1Cl4,Li1.9Mn0.9Ga0.1Cl4,other,OBELiX,2.37e-07,4.0,4.5,0.4,1.4,7.200486826457786,10.4881,10.4881,10.4881,Fd-3m,10.1016/s0167-2738(96)00592-9,551
OBX-0032,Li4.8Si0.2Al0.8S4,Li4.8Si0.2Al0.8S4,other,OBELiX,2.29e-07,4.0,4.5,0.4,1.0,7.2004785394445605,6.843,7.833,6.235,P21/m,10.1006/jssc.2002.9701,552
SUP-0243,Li4Ge0.496Sn0.504S4,Li4Ge0.496Sn0.504S4,superionic,McHaffie-CaltechDATA,2.01e-07,4.0,4.5,0.4,1.0,7.20044833023543,0.0,0.0,0.0,,10.22002/23mvv-6gk43,553
OBX-0091,(Ag0.67Li0.33)0.27La0.57TiO3,(Ag0.67Li0.33)0.27La0.57TiO3,other,OBELiX,2e-07,4.0,4.5,0.4,1.25,7.200447213595501,3.882,3.867,7.791,Pmmm,10.1021/cm001207u,554
OBX-0111,Li4GeS4,Li4GeS4,other,OBELiX,2e-07,4.0,4.5,0.4,1.4444444444444444,7.200447213595501,14.07,7.75,6.15,Pnma,10.1016/s0167-2738(00)00277-0,555
OBX-0118,Sm0.52Li0.38TiO2.97,Sm0.52Li0.38TiO2.97,other,OBELiX,2e-07,4.0,4.5,0.4,1.3333333333333333,7.200447213595501,5.34,7.619,5.441,Pnma,10.1016/0167-2738(94)90310-7,556
SUP-0500,LiMn2TeO6,LiMn2TeO6,superionic,McHaffie-CaltechDATA,2e-07,4.0,4.5,0.4,1.5,7.200447213595501,0.0,0.0,0.0,,10.22002/23mvv-6gk43,557
SUP-0116,LiIO3,LiIO3,superionic,McHaffie-CaltechDATA,1.9e-07,4.0,4.5,0.4,1.4,7.200435889894354,0.0,0.0,0.0,,10.22002/23mvv-6gk43,558
OBX-0170,La0.65Li0.05(Mg0.5W0.5)O3,La0.65Li0.05(Mg0.5W0.5)O3,other,OBELiX,1.8e-07,4.0,4.5,0.4,1.0,7.200424264068713,5.533,5.533,7.903,P4/nmm ,10.1016/j.ssi.2004.05.010,559
SUP-0102,Li5GaS4,Li5GaS4,superionic,McHaffie-CaltechDATA,1.8e-07,4.0,4.5,0.4,1.5,7.200424264068713,0.0,0.0,0.0,,10.22002/23mvv-6gk43,560
SUP-0152,Li7PN4,Li7PN4,superionic,McHaffie-CaltechDATA,1.6e-07,4.0,4.5,0.4,1.1833333333333333,7.200400000000001,0.0,0.0,0.0,,10.22002/23mvv-6gk43,561
SUP-0418,Li6.6SiPO8,Li6.6SiPO8,superionic,McHaffie-CaltechDATA,1.48e-07,4.0,4.5,0.4,1.075,7.200384707681234,0.0,0.0,0.0,,10.22002/23mvv-6gk43,562
OBX-0223,Li3AlH6,Li3AlH6,other,OBELiX,1.4e-07,4.0,4.5,0.4,1.0699999999999998,7.200374165738678,8.07117,8.07117,9.513, R-3,10.1063/1.3356981,563
SUP-0066,Li2(OH)Cl,Li2(OH)Cl,superionic,McHaffie-CaltechDATA,1.4e-07,4.0,4.5,0.4,1.1,7.200374165738678,0.0,0.0,0.0,,10.22002/23mvv-6gk43,564
OBX-0441,(La0.7Li0.3)(Ti0.6Al0.4)O3,(La0.7Li0.3)(Ti0.6Al0.4)O3,other,OBELiX,1.04e-07,4.0,4.5,0.4,1.0,7.200322490309933,3.8472,3.8472,3.8472,Pm-3m,10.1016/j.jallcom.2017.05.278,565
SUP-0489,Li5(BH4)3(NH),Li5(BH4)3(NH),superionic,McHaffie-CaltechDATA,1.04e-07,4.0,4.5,0.4,1.0833333333333333,7.200322490309933,0.0,0.0,0.0,,10.22002/23mvv-6gk43,566
SUP-0264,Li15P4S16Cl3,Li15P4S16Cl3,superionic,McHaffie-CaltechDATA,1e-07,4.0,4.5,0.4,1.0605263157894735,7.2003162277660175,0.0,0.0,0.0,,10.22002/23mvv-6gk43,567
SUP-0545,LiI,LiI,superionic,McHaffie-CaltechDATA,1e-07,4.0,4.5,0.4,2.0,7.2003162277660175,0.0,0.0,0.0,,10.22002/23mvv-6gk43,568
OBX-0468,Li1.65Mn0.65In0.35Cl4,Li1.65Mn0.65In0.35Cl4,other,OBELiX,9.9e-08,4.0,4.5,0.4,1.4,7.200314642654452,10.4696,10.4696,10.4696,Fd-3m,10.1016/s0167-2738(96)00592-9,569
SUP-0298,Li3.5Nd3Te1.5Sb0.5O12,Li3.5Nd3Te1.5Sb0.5O12,superionic,McHaffie-CaltechDATA,9.58e-08,4.0,4.5,0.4,1.631578947368421,7.200309515750812,0.0,0.0,0.0,,10.22002/23mvv-6gk43,570
SUP-0172,Li0.87Hf2.032P3O12,Li0.87Hf2.032P3O12,superionic,McHaffie-CaltechDATA,9.2e-08,4.0,4.5,0.4,1.3882352941176472,7.200303315017763,0.0,0.0,0.0,,10.22002/23mvv-6gk43,571
SUP-0244,Li4Ge0.721Sn0.279S4,Li4Ge0.721Sn0.279S4,superionic,McHaffie-CaltechDATA,8.8e-08,4.0,4.5,0.4,1.0,7.200296647939485,0.0,0.0,0.0,,10.22002/23mvv-6gk43,572
OBX-0052,Li3BN2,Li3BN2,other,OBELiX,8.7e-08,4.0,4.5,0.4,1.25,7.200294957624076,5.1502,7.0824,6.7908,P21/c,10.1016/0022-4596(87)90135-6,573
OBX-0224,Li3.333Mg0.333P2S6,Li3.333Mg0.333P2S6,other,OBELiX,8.2e-08,4.0,4.5,0.4,1.0363636363636364,7.200286356421266,6.0748,6.0748,6.5954,P-31m,10.1016/s0167-2738(02)00007-3,574
OBX-0093,Nd0.55Li0.34TiO3,Nd0.55Li0.34TiO3,other,OBELiX,8e-08,4.0,4.5,0.4,1.25,7.200282842712475,3.8204,3.823,7.679,Pmmm,10.1016/0167-2738(94)90310-7,575
OBX-0001,Li7SbO6,Li7SbO6,other,OBELiX,6.7e-08,4.0,4.5,0.4,1.2142857142857142,7.2002588435821115,5.4307,5.8916,5.385,P -1,10.1021/ic030208w,576
SUP-0108,LiNi0.33Co0.33Mn0.33O2,LiNi0.33Co0.33Mn0.33O2,superionic,McHaffie-CaltechDATA,6.46e-08,4.0,4.5,0.4,1.0,7.200254165300543,0.0,0.0,0.0,,10.22002/23mvv-6gk43,577
OBX-0075,LiSi2N3,LiSi2N3,other,OBELiX,6.17e-08,4.0,4.5,0.4,1.5833333333333333,7.200248394846968,9.186,5.302,4.776,Cmc21,10.1016/0167-2738(87)90119-6,578
OBX-0461,Li(Li0.34Ti1.66)O4,Li(Li0.34Ti1.66)O4,other,OBELiX,6.03e-08,4.0,4.5,0.4,1.1666666666666667,7.200245560583157,8.362,8.362,8.362,Fd-3m,10.1016/j.ssi.2010.06.003,579
SUP-0557,LiFe(PO4)F,LiFe(PO4)F,superionic,McHaffie-CaltechDATA,6e-08,4.0,4.5,0.4,1.2125,7.200244948974279,0.0,0.0,0.0,,10.22002/23mvv-6gk43,580
OBX-0141,LiZnPS4,LiZnPS4,other,OBELiX,5.4e-08,4.0,4.5,0.4,1.1714285714285713,7.200232379000774,5.738,5.738,8.914, I-4,10.1021/acs.chemmater.7b05108,581
SUP-0528,LiMgSO4F,LiMgSO4F,superionic,McHaffie-CaltechDATA,5.4e-08,4.0,4.5,0.4,1.1125,7.200232379000774,0.0,0.0,0.0,,10.22002/23mvv-6gk43,582
OBX-0370,Li3AlN2,Li3AlN2,other,OBELiX,5e-08,4.0,4.5,0.4,1.2833333333333334,7.200223606797751,9.47,9.47,9.47,Ia-3,10.1016/0167-2738(85)90106-7,583
SUP-0538,Li2ZnI4,Li2ZnI4,superionic,McHaffie-CaltechDATA,4e-08,4.0,4.5,0.4,2.2857142857142856,7.200200000000001,0.0,0.0,0.0,,10.22002/23mvv-6gk43,584
OBX-0078,LiGa2GeS6,LiGa2GeS6,other,OBELiX,3.8e-08,4.0,4.5,0.4,2.4,7.200194935886897,11.943,22.59,6.805,Fdd2,10.1016/j.ssi.2014.04.015,585
OBX-0139,LiBiO2,LiBiO2,other,OBELiX,3.8e-08,4.0,4.5,0.4,1.75,7.200194935886897,18.00548,5.18159,4.97144,Ibam,10.1016/j.ssi.2015.10.016,586
SUP-0166,Nd0.54Li0.36TiO3,Nd0.54Li0.36TiO3,superionic,McHaffie-CaltechDATA,3.42e-08,4.0,4.5,0.4,1.25,7.20018493242009,0.0,0.0,0.0,,10.22002/23mvv-6gk43,587
SUP-0344,Li0.9Nb0.2O12P3Ti1.8,Li0.9Nb0.2O12P3Ti1.8,superionic,McHaffie-CaltechDATA,3.2e-08,4.0,4.5,0.4,1.1,7.2001788854382,0.0,0.0,0.0,,10.22002/23mvv-6gk43,588
OBX-0030,Li4.4Si0.6Al0.4S4,Li4.4Si0.6Al0.4S4,other,OBELiX,3.05e-08,4.0,4.5,0.4,1.0,7.200174642491966,6.862,7.81,6.113,P21/m,10.1006/jssc.2002.9701,589
OBX-0029,Li4.2Si0.8Al0.2S4,Li4.2Si0.8Al0.2S4,other,OBELiX,2.4e-08,4.0,4.5,0.4,1.0,7.200154919333849,6.903,7.787,6.125,P21/m,10.1006/jssc.2002.9701,590
SUP-0157,Li6FeCl8,Li6FeCl8,superionic,McHaffie-CaltechDATA,1.81e-08,4.0,4.5,0.4,1.3333333333333333,7.200134536240471,0.0,0.0,0.0,,10.22002/23mvv-6gk43,591
OBX-0041,LiYO2,LiYO2,other,OBELiX,1.8e-08,4.0,4.5,0.4,2.5,7.2001341640786505,6.12,6.185,6.21,P21/c,10.1016/0167-2738(81)90021-7,592
OBX-0462,(Li0.916Mg0.084)(Li0.352Mg0.016Ti1.634)O4,(Li0.916Mg0.084)(Li0.352Mg0.016Ti1.634)O4,other,OBELiX,1.73e-08,4.0,4.5,0.4,1.2,7.200131529464381,8.3649,8.3649,8.3649,Fd-3m,10.1016/j.ssi.2010.06.003,593
OBX-0020,Li4SiS4,Li4SiS4,other,OBELiX,1.59e-08,4.0,4.5,0.4,1.1111111111111112,7.20012609520213,6.8934,7.7675,6.1241,P21/m,10.1006/jssc.2002.9701,594
SUP-0300,Li4.5Nd3Te0.5Sb1.5O12,Li4.5Nd3Te0.5Sb1.5O12,superionic,McHaffie-CaltechDATA,1.47e-08,4.0,4.5,0.4,1.6,7.200121243556531,0.0,0.0,0.0,,10.22002/23mvv-6gk43,595
OBX-0031,Li4.6Si0.4Al0.6S4,Li4.6Si0.4Al0.6S4,other,OBELiX,1.46e-08,4.0,4.5,0.4,1.0,7.200120830459737,6.858,7.82,6.217,P21/m,10.1006/jssc.2002.9701,596
OBX-0367,(K0.1Li0.9)(SbO3),(K0.1Li0.9)(SbO3),other,OBELiX,1.36e-08,4.0,4.5,0.4,1.75,7.200116619037898,9.681,9.681,9.681,Pn-3,10.1016/0167-2738(81)90178-8,597
OBX-0065,Li3AlS3,Li3AlS3,other,OBELiX,1.31e-08,4.0,4.5,0.4,1.1,7.200114455231423,14.31901,11.98037,6.627,C2/c,10.1021/acs.chemmater.9b03230,598
OBX-0166,Nd0.25Li0.25TaO3,Nd0.25Li0.25TaO3,other,OBELiX,1.31e-08,4.0,4.5,0.4,2.75,7.200114455231423,3.872,3.872,7.73,P4/mmm,10.1016/s0167-2738(98)00414-7,599
OBX-0144,(Li0.5Ce0.5)(MoO4),(Li0.5Ce0.5)(MoO4),other,OBELiX,1.3e-08,4.0,4.5,0.4,1.6,7.200114017542511,5.2943,5.2943,11.6254,I41/a ,10.1007/s12039-011-0068-5,600
SUP-0209,Al0.973Li3.126S3,Al0.973Li3.126S3,superionic,McHaffie-CaltechDATA,1.3e-08,4.0,4.5,0.4,1.0,7.200114017542511,0.0,0.0,0.0,,10.22002/23mvv-6gk43,601
SUP-0153,Li3Fe2P3O12,Li3Fe2P3O12,superionic,McHaffie-CaltechDATA,1.17e-08,4.0,4.5,0.4,1.1300000000000001,7.200108166538264,0.0,0.0,0.0,,10.22002/23mvv-6gk43,602
SUP-0297,Li3.2Nd3Te1.8Sb0.2O12,Li3.2Nd3Te1.8Sb0.2O12,superionic,McHaffie-CaltechDATA,1.02e-08,4.0,4.5,0.4,1.631578947368421,7.200100995049384,0.0,0.0,0.0,,10.22002/23mvv-6gk43,603
OBX-0043,LiBO2,LiBO2,other,OBELiX,1e-08,4.0,4.5,0.4,1.125,7.200100000000001,5.845,4.353,6.454,P21/c,10.1140/epjst/e2008-00753-4,604
OBX-0460,Li6NBr3,Li6NBr3,other,OBELiX,1e-08,4.0,4.5,0.4,1.65,7.200100000000001,8.9334,8.9334,8.9334,Fm-3m,10.1016/j.jallcom.2015.01.082,605
SUP-0433,Li(BH4),Li(BH4),superionic,McHaffie-CaltechDATA,1e-08,4.0,4.5,0.4,1.0833333333333333,7.200100000000001,0.0,0.0,0.0,,10.22002/23mvv-6gk43,606
SUP-0529,LiCl*H2O,LiCl*H2O,superionic,McHaffie-CaltechDATA,1e-08,4.0,4.5,0.4,1.1,7.200100000000001,0.0,0.0,0.0,,10.22002/23mvv-6gk43,607
SUP-0284,Li0.2(Ca0.36Sr0.04)TaO3,Li0.2(Ca0.36Sr0.04)TaO3,superionic,McHaffie-CaltechDATA,9.2e-09,4.0,4.5,0.4,2.75,7.200095916630467,0.0,0.0,0.0,,10.22002/23mvv-6gk43,608
OBX-0053,LiAlH4,LiAlH4,other,OBELiX,8.7e-09,4.0,4.5,0.4,1.1166666666666667,7.200093273790531,4.8254,7.804,7.8968,P21/c,10.1063/1.3356981,609
SUP-0076,H4Al1Li1,H4Al1Li1,superionic,McHaffie-CaltechDATA,8.7e-09,4.0,4.5,0.4,1.1166666666666667,7.200093273790531,0.0,0.0,0.0,,10.22002/23mvv-6gk43,610
SUP-0168,LiAlSi3O8,LiAlSi3O8,superionic,McHaffie-CaltechDATA,7.19e-09,4.0,4.5,0.4,1.2846153846153845,7.2000847938677035,0.0,0.0,0.0,,10.22002/23mvv-6gk43,611
SUP-0268,LiHCB11H5Br6,LiHCB11H5Br6,superionic,McHaffie-CaltechDATA,6.21e-09,4.0,4.5,0.4,1.7,7.20007880355322,0.0,0.0,0.0,,10.22002/23mvv-6gk43,612
SUP-0147,Li2B4O7,Li2B4O7,superionic,McHaffie-CaltechDATA,5.96e-09,4.0,4.5,0.4,1.1538461538461537,7.2000772010362635,0.0,0.0,0.0,,10.22002/23mvv-6gk43,613
OBX-0096,Li5GaO4,Li5GaO4,other,OBELiX,5e-09,4.0,4.5,0.4,1.5,7.200070710678119,9.173,9.094,9.202,Pbca,10.1016/0025-5408(76)90169-0,614
SUP-0179,Li2NiGe3O8,Li2NiGe3O8,superionic,McHaffie-CaltechDATA,4.88e-09,4.0,4.5,0.4,2.0714285714285716,7.200069856996787,0.0,0.0,0.0,,10.22002/23mvv-6gk43,615
OBX-0068,Li3SbS4,Li3SbS4,other,OBELiX,4.8e-09,4.0,4.5,0.4,1.375,7.200069282032303,7.9645,6.8404,6.3774,Pmn21,10.1016/j.ssi.2019.01.017,616
SUP-0381,Li6CoCl8,Li6CoCl8,superionic,McHaffie-CaltechDATA,4.6e-09,4.0,4.5,0.4,1.4666666666666666,7.200067823299832,0.0,0.0,0.0,,10.22002/23mvv-6gk43,617
SUP-0267,LiHCB11H5Cl6,LiHCB11H5Cl6,superionic,McHaffie-CaltechDATA,4.48e-09,4.0,4.5,0.4,1.34,7.200066932802123,0.0,0.0,0.0,,10.22002/23mvv-6gk43,618
SUP-0008,Li1.8LaNbTa1.2Ti0.8O7,Li1.8LaNbTa1.2Ti0.8O7,superionic,McHaffie-CaltechDATA,4.26e-09,4.0,4.5,0.4,2.8181818181818183,7.200065268675489,0.0,0.0,0.0,,10.22002/23mvv-6gk43,619
SUP-0269,La2Li1.62Nb0.17O10Ti2.83,La2Li1.62Nb0.17O10Ti2.83,superionic,McHaffie-CaltechDATA,4.26e-09,4.0,4.5,0.4,2.066666666666667,7.200065268675489,0.0,0.0,0.0,,10.22002/23mvv-6gk43,620
OBX-0463,(Li0.826Mg0.174)(Li0.374Mg0.026Ti1.60)O4,(Li0.826Mg0.174)(Li0.374Mg0.026Ti1.60)O4,other,OBELiX,4.24e-09,4.0,4.5,0.4,1.2,7.200065115282385,8.3666,8.3666,8.3666,Fd-3m,10.1016/j.ssi.2010.06.003,621
OBX-0011,Li5BiO5,Li5BiO5,other,OBELiX,3.9e-09,4.0,4.5,0.4,1.2727272727272727,7.200062449979985,9.97608,4.15207,5.94635,Cm,10.1016/j.ssi.2015.10.016,622
OBX-0114,Li0.2Ca0.4TaO3,Li0.2Ca0.4TaO3,other,OBELiX,3.53e-09,4.0,4.5,0.4,2.75,7.20005941380311,5.477,7.75,5.479,Pnma,10.1016/j.solidstatesciences.2004.05.006,623
OBX-0119,Li3Cr(MoO4)3,Li3Cr(MoO4)3,other,OBELiX,3.19e-09,4.0,4.5,0.4,1.6666666666666667,7.200056480084987,5.0377,10.4091,17.6149,Pnma,10.1039/b301189e,624
SUP-0270,Li2La1.8Ti2.4Nb0.6O10,Li2La1.8Ti2.4Nb0.6O10,superionic,McHaffie-CaltechDATA,2.92e-09,4.0,4.5,0.4,1.6,7.200054037024345,0.0,0.0,0.0,,10.22002/23mvv-6gk43,625
SUP-0148,LiPN2,LiPN2,superionic,McHaffie-CaltechDATA,2.16e-09,4.0,4.5,0.4,1.3,7.200046475800155,0.0,0.0,0.0,,10.22002/23mvv-6gk43,626
OBX-0054,LiVO3,LiVO3,other,OBELiX,2.05e-09,4.0,4.5,0.4,1.6,7.2000452769256915,10.1597,8.4155,5.8843,C2/c,10.1006/jssc.2000.9009,627
SUP-0173,LiSn2(PO4)3,LiSn2(PO4)3,superionic,McHaffie-CaltechDATA,2.04e-09,4.0,4.5,0.4,1.65,7.200045166359163,0.0,0.0,0.0,,10.22002/23mvv-6gk43,628
SUP-0296,Li3.1Nd3Te1.9Sb0.1O12,Li3.1Nd3Te1.9Sb0.1O12,superionic,McHaffie-CaltechDATA,1.98e-09,4.0,4.5,0.4,1.631578947368421,7.200044497190923,0.0,0.0,0.0,,10.22002/23mvv-6gk43,629
OBX-0464,(Li0.74Mg0.26)(Li0.40Mg0.04Ti1.56)O4,(Li0.74Mg0.26)(Li0.40Mg0.04Ti1.56)O4,other,OBELiX,1.51e-09,4.0,4.5,0.4,1.2,7.2000388587184565,8.3703,8.3703,8.3703,Fd-3m,10.1016/j.ssi.2010.06.003,630
OBX-0028,Li5AlS4,Li5AlS4,other,OBELiX,1.4e-09,4.0,4.5,0.4,1.0699999999999998,7.200037416573869,6.8583,7.8369,6.2488,P21/m,10.1016/j.jssc.2017.09.018,631
SUP-0360,LiZr2(AsO4)3,LiZr2(AsO4)3,superionic,McHaffie-CaltechDATA,1.12e-09,4.0,4.5,0.4,2.875,7.200033466401062,0.0,0.0,0.0,,10.22002/23mvv-6gk43,632
OBX-0036,Li17Sb13S28,Li17Sb13S28,other,OBELiX,1.05e-09,4.0,4.5,0.4,1.6724137931034482,7.200032403703493,12.7298,11.5837,9.2251,C2/m ,10.1002/chem.201502052,633
OBX-0005,Li4P2O7,Li4P2O7,other,OBELiX,nan,4.0,4.5,0.4,1.0307692307692309,7.200031622776603,8.5632,7.1099,5.1858,P -1,10.1016/j.jssc.2013.12.015,634
OBX-0045,LaLiO2,LaLiO2,other,OBELiX,nan,4.0,4.5,0.4,2.75,7.200031622776603,5.874,6.2129,5.8481,P21/c,10.1016/j.ssi.2015.09.001,635
OBX-0049,LiSbO2,LiSbO2,other,OBELiX,nan,4.0,4.5,0.4,1.75,7.200031622776603,4.855,17.857,5.5771,P21/c,10.1021/ic201183e,636
OBX-0058,Li2CrCl4,Li2CrCl4,other,OBELiX,nan,4.0,4.5,0.4,1.7142857142857142,7.200031622776603,7.446,10.162,10.172,C2/c,10.1016/0022-4596(88)90301-5,637
OBX-0062,LiGd(PO3)4,LiGd(PO3)4,other,OBELiX,nan,4.0,4.5,0.4,1.5333333333333332,7.200031622776603,16.386,7.059,9.677,C2/c,10.1016/j.jssc.2006.06.003,638
OBX-0072,LiB6O9F,LiB6O9F,other,OBELiX,nan,4.0,4.5,0.4,1.2058823529411764,7.200031622776603,7.65545,8.53175,10.7894,Pna21,10.1002/zaac.200900056,639
OBX-0073,Li3SbS3,Li3SbS3,other,OBELiX,1e-09,4.0,4.5,0.4,1.4285714285714286,7.200031622776603,7.9671,6.7883,10.0912,Pna21,10.1002/zaac.201200277,640
OBX-0076,Li2(PO2N),Li2(PO2N),other,OBELiX,nan,4.0,4.5,0.4,1.1166666666666667,7.200031622776603,9.0692,5.3999,4.6856,Cmc21,10.1016/j.ssi.2012.12.013,641
OBX-0109,Li3.5Zn0.5Ga0.5(PO4)2,Li3.5Zn0.5Ga0.5(PO4)2,other,OBELiX,nan,4.0,4.5,0.4,1.025,7.200031622776603,10.08925,6.5108,4.935878,Pnma,10.1021/acs.chemmater.7b05139,642
OBX-0120,Li2Mg2(MoO4)3,Li2Mg2(MoO4)3,other,OBELiX,nan,4.0,4.5,0.4,1.4222222222222223,7.200031622776603,5.1167,10.4646,17.6228,Pnma,10.1039/b301189e,643
OBX-0145,(Li0.5Ce0.25Pr0.25)(MoO4),(Li0.5Ce0.25Pr0.25)(MoO4),other,OBELiX,1e-09,4.0,4.5,0.4,1.6,7.200031622776603,5.284,5.284,11.5763,I41/a ,10.1007/s12039-011-0068-5,644
OBX-0168,Li(LaTiO4),Li(LaTiO4),other,OBELiX,nan,4.0,4.5,0.4,2.142857142857143,7.200031622776603,3.77,3.77,12.076,P4/nmm ,10.4028/www.scientific.net/msf.321-324.965,645
OBX-0169,Li(NdTiO4),Li(NdTiO4),other,OBELiX,nan,4.0,4.5,0.4,1.5714285714285714,7.200031622776603,3.7465,3.7465,11.895,P4/nmm ,10.4028/www.scientific.net/msf.321-324.965,646
OBX-0211,LiLaNb2O7,LiLaNb2O7,other,OBELiX,nan,4.0,4.5,0.4,2.727272727272727,7.200031622776603,3.8798,3.8798,20.3597,I4/mmm,10.1016/0925-8388(93)90192-p,647
OBX-0212,Li4Sr3Nb5.77Fe0.23O19.77,Li4Sr3Nb5.77Fe0.23O19.77,other,OBELiX,nan,4.0,4.5,0.4,2.2580645161290325,7.200031622776603,3.9585,3.9585,25.915,I4/mmm,10.1021/cm980736j,648
OBX-0213,Li4Sr3Nb6O20,Li4Sr3Nb6O20,other,OBELiX,nan,4.0,4.5,0.4,2.3636363636363638,7.200031622776603,3.953,3.953,26.041,I4/mmm,10.1021/cm980736j,649
OBX-0214,LiScO2,LiScO2,other,OBELiX,nan,4.0,4.5,0.4,1.75,7.200031622776603,4.1791,4.1791,9.361, I41/amd,10.2320/matertrans.y-m2016816,650
OBX-0215,Li0.9Sc0.9Zr0.1O2,Li0.9Sc0.9Zr0.1O2,other,OBELiX,nan,4.0,4.5,0.4,1.0,7.200031622776603,4.1804,4.1804,9.4186, I41/amd,10.2320/matertrans.y-m2016816,651
OBX-0218,LiGa0.5Al0.5GeO4,LiGa0.5Al0.5GeO4,other,OBELiX,nan,4.0,4.5,0.4,1.6666666666666667,7.200031622776603,13.867,13.867,9.256,R3,10.1149/2.1111610jes,652
OBX-0219,LiAlGeO4,LiAlGeO4,other,OBELiX,nan,4.0,4.5,0.4,1.6714285714285713,7.200031622776603,13.772,13.772,9.195,R3,10.1149/2.1111610jes,653
OBX-0220,LiGaGeO4,LiGaGeO4,other,OBELiX,nan,4.0,4.5,0.4,2.2857142857142856,7.200031622776603,13.941,13.941,9.302, R-3c,10.1149/2.1111610jes,654
OBX-0353,Li9Mg3(PO4)4F3,Li9Mg3(PO4)4F3,other,OBELiX,nan,4.0,4.5,0.4,1.145,7.200031622776603,12.6159,12.6159,5.0082,P63,10.1039/c3ta15264b,655
OBX-0354,Pb6.12Ca1.9Li1.96(PO4)6,Pb6.12Ca1.9Li1.96(PO4)6,other,OBELiX,nan,4.0,4.5,0.4,2.630769230769231,7.200031622776603,9.679,9.679,7.113,P63/m ,10.1006/jssc.2002.9596,656
OBX-0355,Li0.284Sm4.512Si3O12.91,Li0.284Sm4.512Si3O12.91,other,OBELiX,nan,4.0,4.5,0.4,1.7894736842105263,7.200031622776603,9.4601,9.4601,6.9113,P63/m ,10.1016/0167-2738(95)00240-5,657
OBX-0357,Ba3LiTa5ZrSi4O26,Ba3LiTa5ZrSi4O26,other,OBELiX,nan,4.0,4.5,0.4,2.325,7.200031622776603,9.0495,9.0495,7.8198,P-62m,10.1016/j.ssi.2015.08.011,658
OBX-0359,Fe2Na2K(Li3Si12O30),Fe2Na2K(Li3Si12O30),other,OBELiX,nan,4.0,4.5,0.4,1.46,7.200031622776603,10.0617,10.0617,14.0832,P6/mcc,10.1016/j.jssc.2018.05.008,659
OBX-0371,Li2MgTi3O8,Li2MgTi3O8,other,OBELiX,nan,4.0,4.5,0.4,1.2428571428571427,7.200031622776603,8.3774,8.3774,8.3774,P4332,10.1039/a800234g,660
OBX-0372,Li2CoTi3O8,Li2CoTi3O8,other,OBELiX,nan,4.0,4.5,0.4,1.4285714285714286,7.200031622776603,8.3766,8.3766,8.3766,P4332,10.1039/a800234g,661
OBX-0373,Li2CoGe3O8,Li2CoGe3O8,other,OBELiX,nan,4.0,4.5,0.4,2.0714285714285716,7.200031622776603,8.2098,8.2098,8.2098,P4332,10.1039/a800234g,662
OBX-0374,Li2ZnGe3O8,Li2ZnGe3O8,other,OBELiX,nan,4.0,4.5,0.4,1.9285714285714286,7.200031622776603,8.1961,8.1961,8.1961,P4332,10.1039/a800234g,663
OBX-0377,Li6PO5Cl,Li6PO5Cl,other,OBELiX,1e-09,4.0,4.5,0.4,1.0538461538461539,7.200031622776603,8.2234,8.2234,8.2234,F-43m,10.1002/zaac.201000121,664
OBX-0470,LiSrNb2O6F,LiSrNb2O6F,other,OBELiX,nan,4.0,4.5,0.4,2.409090909090909,7.200031622776603,10.48371,10.48371,10.48371,Fd-3m,10.2497/jjspm.65.26,665
OBX-0471,LiSrTa2O6F,LiSrTa2O6F,other,OBELiX,nan,4.0,4.5,0.4,2.590909090909091,7.200031622776603,10.46401,10.46401,10.46401,Fd-3m,10.2497/jjspm.65.26,666
OBX-0472,LiSr0.9Nb2O6F0.8,LiSr0.9Nb2O6F0.8,other,OBELiX,nan,4.0,4.5,0.4,2.3333333333333335,7.200031622776603,10.4909,10.4909,10.4909,Fd-3m,10.2497/jjspm.65.26,667
OBX-0473,LiSr0.9Ta2O6F0.8,LiSr0.9Ta2O6F0.8,other,OBELiX,nan,4.0,4.5,0.4,2.5555555555555554,7.200031622776603,10.4687,10.4687,10.4687,Fd-3m,10.2497/jjspm.65.26,668
OBX-0474,Li1.1SrNb1.9Zr0.1O6F,Li1.1SrNb1.9Zr0.1O6F,other,OBELiX,nan,4.0,4.5,0.4,1.95,7.200031622776603,10.48854,10.48854,10.48854,Fd-3m,10.2497/jjspm.65.26,669
OBX-0475,Li1.1SrTa1.9Zr0.1O6F,Li1.1SrTa1.9Zr0.1O6F,other,OBELiX,nan,4.0,4.5,0.4,2.05,7.200031622776603,10.46992,10.46992,10.46992,Fd-3m,10.2497/jjspm.65.26,670
COD-4125603,Li2.88PO3.56N0.48,Li2.88PO3.56N0.48,other,COD:4125603,nan,4.0,4.5,0.4,1.0333333333333334,7.200031622776603,0.0,0.0,0.0,,,671
COD-4125604,Li14ZnGe4O16,Li14ZnGe4O16,LISICON,COD:4125604,nan,4.0,4.5,0.4,1.4857142857142858,7.200031622776603,0.0,0.0,0.0,,,672
OBX-0137,Li2MgBr4,Li2MgBr4,other,OBELiX,7.8e-10,4.0,4.5,0.4,2.2,7.200027928480088,7.771,11.04,7.735,Cmmm ,10.1002/chin.198639014|10.1149/1.2108704,673
OBX-0047,La(Li0.76Mg0.08)O2,La(Li0.76Mg0.08)O2,other,OBELiX,7.27e-10,4.0,4.5,0.4,3.3333333333333335,7.200026962937526,5.875,6.212,5.849,P21/c,10.1016/j.ssi.2015.09.001,674
OBX-0375,(Li0.61Mg0.39)(Li0.46Mg0.005Ti0.035)Ti1.5O4,(Li0.61Mg0.39)(Li0.46Mg0.005Ti0.035)Ti1.5O4,other,OBELiX,6.56e-10,4.0,4.5,0.4,1.2,7.20002561249695,8.3792,8.3792,8.3792,P4332,10.1016/j.ssi.2010.06.003,675
OBX-0046,(La0.9Sr0.1)LiO2,(La0.9Sr0.1)LiO2,other,OBELiX,6.29e-10,4.0,4.5,0.4,1.0,7.200025079872408,5.8748,6.2152,5.8521,P21/c,10.1016/j.ssi.2015.09.001,676
OBX-0057,Li2ZrO3,Li2ZrO3,other,OBELiX,6.1e-10,4.0,4.5,0.4,1.8333333333333333,7.200024698178071,5.4163,9.0262,5.4156,C2/c,10.1016/0167-2738(81)90021-7,677
OBX-0121,Li3Fe(MoO4)3,Li3Fe(MoO4)3,other,OBELiX,5.89e-10,4.0,4.5,0.4,1.4444444444444444,7.2000242693222,5.0697,10.4333,17.6317,Pnma,10.1039/b301189e,678
OBX-0055,Li6Zr2O7,Li6Zr2O7,other,OBELiX,5.2e-10,4.0,4.5,0.4,1.6666666666666667,7.200022803508503,10.44,5.991,10.204,C2/c,10.3103/s1062873810050199,679
OBX-0094,Li5AlO4,Li5AlO4,other,OBELiX,5e-10,4.0,4.5,0.4,1.0699999999999998,7.2000223606797755,9.08,8.94,9.13,Pbca,10.1016/0025-5408(76)90169-0,680
SUP-0420,Li4SiO4,Li4SiO4,superionic,McHaffie-CaltechDATA,5e-10,4.0,4.5,0.4,1.1111111111111112,7.2000223606797755,0.0,0.0,0.0,,10.22002/23mvv-6gk43,681
OBX-0167,Sm0.25Li0.25TaO3,Sm0.25Li0.25TaO3,other,OBELiX,4.32e-10,4.0,4.5,0.4,2.75,7.200020784609691,3.859,3.859,7.71,P4/mmm,10.1016/s0167-2738(98)00414-7,682
SUP-0439,Li2VO(SO4)2,Li2VO(SO4)2,superionic,McHaffie-CaltechDATA,4.2e-10,4.0,4.5,0.4,1.3333333333333333,7.200020493901532,0.0,0.0,0.0,,10.22002/23mvv-6gk43,683
OBX-0174,Li3BiO4,Li3BiO4,other,OBELiX,4.1e-10,4.0,4.5,0.4,1.375,7.200020248456732,8.75298,8.75298,4.22469,P42/mnm,10.1016/j.ssi.2015.10.016,684
SUP-0111,Li0.17Sr0.92Ta2O6,Li0.17Sr0.92Ta2O6,superionic,McHaffie-CaltechDATA,3.41e-10,4.0,4.5,0.4,2.75,7.2000184661853135,0.0,0.0,0.0,,10.22002/23mvv-6gk43,685
OBX-0010,Li3BiO3,Li3BiO3,other,OBELiX,2.4e-10,4.0,4.5,0.4,1.4285714285714286,7.200015491933385,9.02743,9.7388,9.23917,P -1,10.1016/j.ssi.2015.10.016,686
SUP-0374,Li3(Li1.5Cr0.5Te)O6,Li3(Li1.5Cr0.5Te)O6,superionic,McHaffie-CaltechDATA,2.13e-10,4.0,4.5,0.4,1.2727272727272727,7.20001459451952,0.0,0.0,0.0,,10.22002/23mvv-6gk43,687
SUP-0271,Li6(SiO4)Cl2,Li6(SiO4)Cl2,superionic,McHaffie-CaltechDATA,1.97e-10,4.0,4.5,0.4,1.1538461538461537,7.200014035668849,0.0,0.0,0.0,,10.22002/23mvv-6gk43,688
SUP-0546,Li2TeSe3,Li2TeSe3,superionic,McHaffie-CaltechDATA,1.82e-10,4.0,4.5,0.4,3.0,7.200013490737564,0.0,0.0,0.0,,10.22002/23mvv-6gk43,689
OBX-0146,(Li0.5Ce0.25Sm0.25)(MoO4),(Li0.5Ce0.25Sm0.25)(MoO4),other,OBELiX,1.8e-10,4.0,4.5,0.4,1.6,7.200013416407866,5.2546,5.2546,11.5052,I41/a ,10.1007/s12039-011-0068-5,690
OBX-0095,Li14Nd5(Si11N19O5)O2F2,Li14Nd5(Si11N19O5)O2F2,other,OBELiX,1.7e-10,4.0,4.5,0.4,1.6293103448275863,7.200013038404811,17.126,7.6155,10.123,Pmmn,10.1021/ja302255d,691
SUP-0502,Li14Ce5(Si11N19O5)O2F2,Li14Ce5(Si11N19O5)O2F2,superionic,McHaffie-CaltechDATA,1.7e-10,4.0,4.5,0.4,1.6293103448275863,7.200013038404811,0.0,0.0,0.0,,10.22002/23mvv-6gk43,692
SUP-0112,Li0.25Sr0.88Ta2O6,Li0.25Sr0.88Ta2O6,superionic,McHaffie-CaltechDATA,1.1e-10,4.0,4.5,0.4,2.75,7.200010488088482,0.0,0.0,0.0,,10.22002/23mvv-6gk43,693
OBX-0034,Li2P2S6,Li2P2S6,other,OBELiX,7.8e-11,4.0,4.5,0.4,1.04,7.200008831760867,11.11569,7.00704,6.52514,C2/m ,10.1021/acs.inorgchem.7b00751,694
SUP-0145,Li6ZnO4,Li6ZnO4,superionic,McHaffie-CaltechDATA,6.2e-11,4.0,4.5,0.4,1.0909090909090908,7.200007874007875,0.0,0.0,0.0,,10.22002/23mvv-6gk43,695
SUP-0239,LiScP2S6,LiScP2S6,superionic,McHaffie-CaltechDATA,4.5e-11,4.0,4.5,0.4,1.34,7.200006708203933,0.0,0.0,0.0,,10.22002/23mvv-6gk43,696
OBX-0376,(Li0.55Mg0.45)(Li0.445Mg0.055)Ti1.5O4,(Li0.55Mg0.45)(Li0.445Mg0.055)Ti1.5O4,other,OBELiX,1.53e-11,4.0,4.5,0.4,1.2,7.200003911521444,8.3806,8.3806,8.3806,P4332,10.1016/j.ssi.2010.06.003,697
SUP-0295,Li3.05Nd3Te1.95Sb0.05O12,Li3.05Nd3Te1.95Sb0.05O12,superionic,McHaffie-CaltechDATA,1.09e-11,4.0,4.5,0.4,1.631578947368421,7.200003301514805,0.0,0.0,0.0,,10.22002/23mvv-6gk43,698
SUP-0110,Li0.08Sr0.96Ta2O6,Li0.08Sr0.96Ta2O6,superionic,McHaffie-CaltechDATA,9.71e-12,4.0,4.5,0.4,2.75,7.200003116087291,0.0,0.0,0.0,,10.22002/23mvv-6gk43,699
OBX-0003,Li3BP2O8,Li3BP2O8,other,OBELiX,9.6e-12,4.0,4.5,0.4,1.0642857142857143,7.200003098386677,5.1888,7.4118,7.6735,P -1,10.1039/C3DT52917G,700
OBX-0066,Li3.7Zn0.7Ga0.3(PO4)2,Li3.7Zn0.7Ga0.3(PO4)2,other,OBELiX,5.65e-12,4.0,4.5,0.4,1.025,7.200002376972866,4.9391,6.4803,10.1468,P 21 21 21,10.1021/acs.chemmater.7b05139,701
SUP-0031,LiMgPO4,LiMgPO4,superionic,McHaffie-CaltechDATA,5.23e-12,4.0,4.5,0.4,1.0857142857142856,7.200002286919326,0.0,0.0,0.0,,10.22002/23mvv-6gk43,702
SUP-0527,LiBaP2O7,LiBaP2O7,superionic,McHaffie-CaltechDATA,2.03e-12,4.0,4.5,0.4,1.309090909090909,7.200001424780686,0.0,0.0,0.0,,10.22002/23mvv-6gk43,703
SUP-0533,LiLa9Si6O26,LiLa9Si6O26,superionic,McHaffie-CaltechDATA,1.45e-12,4.0,4.5,0.4,2.642857142857143,7.2000012041594585,0.0,0.0,0.0,,10.22002/23mvv-6gk43,704
OBX-0004,Li2NaBP2O8,Li2NaBP2O8,other,OBELiX,4.4e-18,4.0,4.5,0.4,1.2785714285714285,7.200001,5.4344,7.3793,7.984,P -1,10.1016/j.jssc.2014.11.024,705
OBX-0006,Li6CuB4O10,Li6CuB4O10,other,OBELiX,1e-13,4.0,4.5,0.4,1.1904761904761905,7.200001,3.31218,6.68272,9.27858,P -1,10.1021/acs.inorgchem.8b01785,706
OBX-0051,Li4Zn(PO4)2,Li4Zn(PO4)2,other,OBELiX,5.55e-18,4.0,4.5,0.4,1.1199999999999999,7.200001,8.1199,10.24192,8.10549,P21/c,10.1021/acs.chemmater.7b05139,707
OBX-0060,Li2BaP2O7,Li2BaP2O7,other,OBELiX,1.59881e-17,4.0,4.5,0.4,1.2833333333333334,7.200001,7.147,12.283,14.016,C2/c,10.1007/s11581-014-1261-6,708
OBX-0071,LiGaO2,LiGaO2,other,OBELiX,2.4e-14,4.0,4.5,0.4,2.25,7.200001,5.402,6.372,5.007,Pna21,10.1007/bf00549810,709
SUP-0003,Li2TeO4,Li2TeO4,superionic,McHaffie-CaltechDATA,3.79e-16,4.0,4.5,0.4,1.4285714285714286,7.200001,0.0,0.0,0.0,,10.22002/23mvv-6gk43,710
SUP-0004,Li2SO4,Li2SO4,superionic,McHaffie-CaltechDATA,1.4e-14,4.0,4.5,0.4,1.0,7.200001,0.0,0.0,0.0,,10.22002/23mvv-6gk43,711
SUP-0036,Li6ZnP4O14,Li6ZnP4O14,superionic,McHaffie-CaltechDATA,1.43e-15,4.0,4.5,0.4,1.072,7.200001,0.0,0.0,0.0,,10.22002/23mvv-6gk43,712
SUP-0037,LiNaSO4,LiNaSO4,superionic,McHaffie-CaltechDATA,1.66e-26,4.0,4.5,0.4,1.4285714285714286,7.200001,0.0,0.0,0.0,,10.22002/23mvv-6gk43,713
SUP-0101,Li0.87Na0.13Cr(MoO4)2,Li0.87Na0.13Cr(MoO4)2,superionic,McHaffie-CaltechDATA,1.49e-26,4.0,4.5,0.4,2.0,7.200001,0.0,0.0,0.0,,10.22002/23mvv-6gk43,714
SUP-0109,Li2ZnGeO4,Li2ZnGeO4,superionic,McHaffie-CaltechDATA,7.17e-15,4.0,4.5,0.4,1.625,7.200001,0.0,0.0,0.0,,10.22002/23mvv-6gk43,715
SUP-0140,LiAlSiO4,LiAlSiO4,superionic,McHaffie-CaltechDATA,5.82e-14,4.0,4.5,0.4,1.2428571428571427,7.200001,0.0,0.0,0.0,,10.22002/23mvv-6gk43,716
SUP-0151,Li2Ge7O15,Li2Ge7O15,superionic,McHaffie-CaltechDATA,5e-16,4.0,4.5,0.4,2.1666666666666665,7.200001,0.0,0.0,0.0,,10.22002/23mvv-6gk43,717
SUP-0165,LiGa(Si2O6),LiGa(Si2O6),superionic,McHaffie-CaltechDATA,2.74e-13,4.0,4.5,0.4,1.7,7.200001,0.0,0.0,0.0,,10.22002/23mvv-6gk43,718
SUP-0181,Li4SrN2,Li4SrN2,superionic,McHaffie-CaltechDATA,2.3e-13,4.0,4.5,0.4,1.5714285714285714,7.200001,0.0,0.0,0.0,,10.22002/23mvv-6gk43,719
SUP-0200,r-LiAlO2,r-LiAlO2,superionic,McHaffie-CaltechDATA,3.38e-17,4.0,4.5,0.4,1.175,7.200001,0.0,0.0,0.0,,10.22002/23mvv-6gk43,720
SUP-0262,Li1.9W2O6.95,Li1.9W2O6.95,superionic,McHaffie-CaltechDATA,3.94e-15,4.0,4.5,0.4,2.3333333333333335,7.200001,0.0,0.0,0.0,,10.22002/23mvv-6gk43,721
SUP-0265,LiIn2SbO6,LiIn2SbO6,superionic,McHaffie-CaltechDATA,3.17e-15,4.0,4.5,0.4,2.1,7.200001,0.0,0.0,0.0,,10.22002/23mvv-6gk43,722
SUP-0346,LiLa(PO3)4,LiLa(PO3)4,superionic,McHaffie-CaltechDATA,6.25e-15,4.0,4.5,0.4,2.1999999999999997,7.200001,0.0,0.0,0.0,,10.22002/23mvv-6gk43,723
SUP-0364,Li0.25La0.25Sr0.5TiO3,Li0.25La0.25Sr0.5TiO3,superionic,McHaffie-CaltechDATA,1.56e-21,4.0,4.5,0.4,1.25,7.200001,0.0,0.0,0.0,,10.22002/23mvv-6gk43,724
SUP-0367,Li2(B3PO8),Li2(B3PO8),superionic,McHaffie-CaltechDATA,5.17e-15,4.0,4.5,0.4,1.1214285714285714,7.200001,0.0,0.0,0.0,,10.22002/23mvv-6gk43,725
SUP-0373,CsLi5Mn(P2O7)2,CsLi5Mn(P2O7)2,superionic,McHaffie-CaltechDATA,3.37e-13,4.0,4.5,0.4,1.275,7.200001,0.0,0.0,0.0,,10.22002/23mvv-6gk43,726
SUP-0375,Li3(Li1.5Mn0.5Te)O6,Li3(Li1.5Mn0.5Te)O6,superionic,McHaffie-CaltechDATA,9.89e-13,4.0,4.5,0.4,1.2727272727272727,7.200001,0.0,0.0,0.0,,10.22002/23mvv-6gk43,727
SUP-0376,Li3(Li1.5Al0.5Te)O6,Li3(Li1.5Al0.5Te)O6,superionic,McHaffie-CaltechDATA,4.6e-13,4.0,4.5,0.4,1.2727272727272727,7.200001,0.0,0.0,0.0,,10.22002/23mvv-6gk43,728
SUP-0429,Li3.2V(O3.76N0.24),Li3.2V(O3.76N0.24),superionic,McHaffie-CaltechDATA,4.52e-13,4.0,4.5,0.4,1.4285714285714286,7.200001,0.0,0.0,0.0,,10.22002/23mvv-6gk43,729
SUP-0532,Li3(SO3)N,Li3(SO3)N,superionic,McHaffie-CaltechDATA,1e-14,4.0,4.5,0.4,1.0625,7.200001,0.0,0.0,0.0,,10.22002/23mvv-6gk43,730
SUP-0534,LiEu9Si6O26,LiEu9Si6O26,superionic,McHaffie-CaltechDATA,9.7e-14,4.0,4.5,0.4,1.7857142857142858,7.200001,0.0,0.0,0.0,,10.22002/23mvv-6gk43,731
SUP-0567,Li3CoTeO6,Li3CoTeO6,superionic,McHaffie-CaltechDATA,5.83e-16,4.0,4.5,0.4,1.5454545454545454,7.200001,0.0,0.0,0.0,,10.22002/23mvv-6gk43,732
P-10,LiBH4,LiBH4 (hydride),hydride,Matsuo 2011,0.0001,5.5,3.0,0.5,2.0,7.1850000000000005,0.0,0.0,0.0,,,733
COD-4125606,PEO+LiTFSI,PEO+LiTFSI,polymer,COD:4125606,nan,4.0,4.0,0.5,2.0875,7.1750316227766024,0.0,0.0,0.0,,,734
P-08,LiNbO3,LiNbO3,oxide,IOP BVpath,1e-07,4.0,4.0,0.55,5.0,7.162816227766017,0.0,0.0,0.0,,,735
P-09,LiTaO3,LiTaO3,oxide,IOP BVpath,1e-07,4.5,4.0,0.55,8.0,7.162816227766017,0.0,0.0,0.0,,,736
OBX-0113,Li3.70Ge0.85W0.15O4,Li3.70Ge0.85W0.15O4,lisicon,OBELiX,3.8e-05,5.5,4.0,0.6,1.0,7.156164414002969,10.938,6.274,5.1609,Pnma,10.1023/a:1026135806929,737
OBX-0129,Li3.6Ge0.6V0.4O4,Li3.6Ge0.6V0.4O4,lisicon,OBELiX,3.19e-05,5.5,4.0,0.6,1.0,7.155648008498577,10.8786,6.26,5.1371,Pnma,10.1021/acs.chemmater.8b01504,738
OBX-0125,Li3.2Ge0.2V0.8O4,Li3.2Ge0.2V0.8O4,lisicon,OBELiX,1.9e-05,5.5,4.0,0.6,1.0,7.15435889894354,10.8685,6.2984,5.1017,Pnma,10.1021/acs.chemmater.8b01504,739
OBX-0128,Li3.6Ge0.6P0.4O4,Li3.6Ge0.6P0.4O4,lisicon,OBELiX,1.1e-05,5.5,4.0,0.6,1.0,7.153316624790356,10.7284,6.1866,5.0882,Pnma,10.1021/acs.chemmater.8b01504,740
OBX-0112,Li3.75Ge0.75V0.25O4,Li3.75Ge0.75V0.25O4,lisicon,OBELiX,5.66e-06,5.5,4.0,0.6,1.0,7.152379075450674,10.896,6.2516,5.1571,Pnma,10.1023/a:1026135806929,741
OBX-0126,Li3.4Ge0.4P0.6O4,Li3.4Ge0.4P0.6O4,lisicon,OBELiX,4.5e-06,5.5,4.0,0.6,1.0,7.15212132034356,10.6305,6.1639,5.0266,Pnma,10.1021/acs.chemmater.8b01504,742
OBX-0025,Li4Al0.33Si0.33P0.33O4,Li4Al0.33Si0.33P0.33O4,lisicon,OBELiX,3.25e-06,5.5,4.0,0.6,1.0,7.151802775637732,5.1475,6.1779,5.3497,P21/m,10.1021/acsami.6b14402,743
OBX-0131,Li3.8Ge0.8V0.2O4,Li3.8Ge0.8V0.2O4,lisicon,OBELiX,2.71e-06,5.5,4.0,0.6,1.0,7.151646207763315,10.8891,6.2315,5.1518,Pnma,10.1021/acs.chemmater.8b01504,744
OBX-0124,Li3.2Ge0.2P0.8O4,Li3.2Ge0.2P0.8O4,lisicon,OBELiX,1.14e-06,5.5,4.0,0.6,1.0,7.151067707825203,10.5562,6.1319,4.9769,Pnma,10.1021/acs.chemmater.8b01504,745
OBX-0130,Li3.8Ge0.8P0.2O4,Li3.8Ge0.8P0.2O4,lisicon,OBELiX,1.03e-06,5.5,4.0,0.6,1.0,7.151014889156509,10.8096,6.1767,5.1421,Pnma,10.1021/acs.chemmater.8b01504,746
OBX-0127,Li3.4Ge0.4V0.6O4,Li3.4Ge0.4V0.6O4,lisicon,OBELiX,8.89e-07,5.5,4.0,0.6,1.0,7.1509428679653055,10.8697,6.2784,5.1181,Pnma,10.1021/acs.chemmater.8b01504,747
OBX-0027,Li3.75Si0.75P0.25O4,Li3.75Si0.75P0.25O4,lisicon,OBELiX,5.54e-07,5.5,4.0,0.6,1.0,7.1507443117626375,5.1084,6.1126,5.302,P21/m,10.1021/acsami.6b14402,748
OBX-0107,Li6.5O8P1.5Si0.5,Li6.5O8P1.5Si0.5,lisicon,OBELiX,4.49e-07,5.5,4.0,0.6,1.0133333333333332,7.15067007462271,10.52587,6.11525,4.97031,Pnma,10.1021/jacs.5b04444,749
OBX-0012,Li7.22Si1.5P0.5O8,Li7.22Si1.5P0.5O8,lisicon,OBELiX,1.64e-07,5.5,4.0,0.6,1.0625,7.150404969134627,5.10536,6.11225,5.29671,P21/m,10.1021/jacs.5b04444,750
OBX-0026,Li4.25Si0.75Al0.25O4,Li4.25Si0.75Al0.25O4,lisicon,OBELiX,2.02e-08,5.5,4.0,0.6,1.0,7.1501421267040355,5.1496,6.1771,5.3424,P21/m,10.1021/acsami.6b14402,751
OBX-0136,Li4GeO4,Li4GeO4,lisicon,OBELiX,1.3e-12,5.5,4.0,0.6,1.4444444444444444,7.150001140175425,7.7661,7.3645,6.0555,Cmcm,10.1021/acs.chemmater.8b01504,752
OBX-0069,Li3P0.2V0.8O4,Li3P0.2V0.8O4,lisicon,OBELiX,1.31e-13,5.5,4.0,0.6,1.0,7.150001,6.282,5.4021,4.9289,Pmn21,10.1021/acs.chemmater.8b01504,753
OBX-0070,Li3VO4,Li3VO4,lisicon,OBELiX,9.2e-14,5.5,4.0,0.6,1.375,7.150001,6.3278,5.4448,4.9467,Pmn21,10.1021/acs.chemmater.8b01504,754
OBX-0106,Li3PO4,Li3PO4,lisicon,OBELiX,4.2e-18,5.5,4.0,0.6,1.025,7.150001,6.1113,10.4612,4.9208,Pnma,10.1006/jssc.1995.1140,755
OBX-0110,Li2.88PO3.73N0.14,Li2.88PO3.73N0.14,lisicon,OBELiX,1.4e-13,5.5,4.0,0.6,1.0333333333333334,7.150001,6.1153,10.469,4.9195,Pnma,10.1006/jssc.1995.1140,756
OBX-0132,Li3P0.4V0.6O4,Li3P0.4V0.6O4,lisicon,OBELiX,3.55e-13,5.5,4.0,0.6,1.0,7.150001,10.7651,6.2647,4.9262,Pnma,10.1021/acs.chemmater.8b01504,757
OBX-0133,Li3P0.6V0.4O4,Li3P0.6V0.4O4,lisicon,OBELiX,3.2e-13,5.5,4.0,0.6,1.0,7.150001,10.6467,6.2052,4.9763,Pnma,10.1021/acs.chemmater.8b01504,758
OBX-0134,Li3P0.8V0.2O4,Li3P0.8V0.2O4,lisicon,OBELiX,2.05e-13,5.5,4.0,0.6,1.0,7.150001,10.554,6.1486,4.9492,Pnma,10.1021/acs.chemmater.8b01504,759
P-03,Li2SnO3,Li2SnO3 (cathode coating),oxide,IOP BVpath,1e-09,5.5,4.5,0.7,4.0,7.125031622776602,0.0,0.0,0.0,,,760
P-02,Li2SiO3,Li2SiO3 (cathode coating),oxide,IOP BVpath,1e-09,6.5,5.0,0.8,1.5,7.100031622776601,0.0,0.0,0.0,,,761
