Repository: zhenyu666-debug/Donor-Number-Screener

# donor-number-screener

> **[English](#english) | [中文](#chinese)**

## English

> **5-minute ML screening of high-DN electrolyte additives for Li-S batteries.**
> Built for small battery labs that can't afford DFT cluster time.

**Screened 29,513 candidates down to 20 with EBM-calibrated 95% intervals, in ~5 seconds, on a laptop.**

---

### v2.1 — dataset fetcher + Pareto

8. **SSE dataset fetcher** ([`src/p34_fetch_sse_datasets.py`](src/p34_fetch_sse_datasets.py)) —
   pulls from four open data sources and merges them into a single
   ~620-row CSV ([`data/sse_datasets_combined.csv`](data/sse_datasets_combined.csv)):
   - OBELiX (NRC-Mila) — 599 experimentally-measured Li-SSE ionic
     conductivities from arXiv:2502.14234
   - COD (Crystallography Open Database) — CIF metadata for the 14
     known SSE formulas
   - CEMP (cleanenergymaterials.cn) — probe (graceful empty fallback)
   - [`data/paper_sse_extra.yaml`](data/paper_sse_extra.yaml) — hand-curated
     CAS / IOP high-throughput results
9. **Pareto best SSE** ([`src/p35_pareto_best_sse.py`](src/p35_pareto_best_sse.py)) —
   five-objective Pareto front over the merged dataset:
   - log10(sigma_ion), E_g, stability_window, -migration_barrier, -cost
   - reports per-objective Top-3, a balanced representative, and one
     representative per family (sulfide / oxide / halide / polymer / ...)

```bash
python src/p34_fetch_sse_datasets.py --offline
python src/p35_pareto_best_sse.py
python -m pytest tests/test_pbp_fetch_sse.py tests/test_pbp_pareto.py -v
```

# donor-screener-pbp (Particle-Bayes-Physics)

A physics-layer extension on top of `donor-number-screener`. Adds four
analytical / Monte-Carlo models that complement the 5-model GBDT stack:

1. Particle MD (`src/24_particle_md.py`) - Lennard-Jones + Coulomb NVT
   simulation in a 64-particle periodic box. Outputs the Li-O radial
   distribution g(r), Li-O coordination number, and a DN correction.
2. Collision cross-section (`src/25_collision_xs.py`) - classical
   scattering on the LJ potential. Outputs the transport cross-section
   sigma*, the dimensionless collision integral Omega^(1,1), mobility
   mu, and Nernst-Einstein ionic conductivity kappa.
3. Bayesian Langevin diffusion (`src/26_bayesian_langevin.py`) -
   994-dim stochastic gradient Langevin dynamics on a Gaussian posterior
   anchored on the 5-model stack. Multi-chain sampling with R-hat
   diagnostic, 95% CI, effective sample size.
4. SEI / EDL impedance (`src/27_sei_edl.py`) - three-sandwich
   cathode | CEI | electrolyte | SEI | Li metal analytical model.
   Helmholtz capacitance, Butler-Volmer kinetics, Nernst-Planck bulk
   conductivity, and a DN attenuation factor through the dense SEI layer.

A calibration script (`src/28_calibrate_5anchors.py`) runs all four on
five new anchor molecules (FEC, EC, DOL, Acetyl chloride, LiBOB) and
reports MAE / RMSE against experimental DN values.

A FastAPI service (`src/29_pbp_api.py`) exposes six endpoints
(`/health`, `/particle_dn`, `/collision_xs`, `/langevin_dn`,
`/sei_impedance`, `/pbp_combine`).

## v2 additions

Three more physics layers (the most complex micro + macro layers used
in modern battery design):

5. **ML-AIMD** (`src/30_ml_aimd.py`) - Machine-Learning Accelerated MD
   with MACE-MP-0 / CHGNet foundation models + ASE NVT. We build a
   Li | SSE interface and report the interface adhesion energy, Li
   migration barrier, and a DN correction. Falls back to LJ + Coulomb
   when MACE/CHGNet/ASE are unavailable.
6. **P2D + 3D micro-structure** (`src/31_p2d_3d_micro.py`) - full
   Newman 1991 P2D (radial + 1D + Butler-Volmer + Poisson) with the
   three additional coupled fields:
   - thermal: Fourier heat + Joule + entropic heat
   - mechanical: Hooke + diffusion-induced stress
   - 3D micro: random-close-packed NMC particles with per-particle j
7. **SSE re-ranking** (`src/32_sse_redn.py`) - 14 mainstream solid
   electrolytes (Li3PS4, Li6PS5Cl, LGPS, Li7P3S11, Li2S-P2S5 glass,
   Li6PS5Br, Li3PS4 glass, LLZO, LATP, LAGP, LiPON, LISICON,
   Li6PS5I, PEO+LiTFSI) re-estimated with the 7-model combined DN.

A second FastAPI service (`src/33_pbp_v2_api.py`, port 8002) exposes
three new endpoints (`/aimd_interface`, `/p2d_solve`, `/sse_rank`).

## Output files

| File | What it contains |
|---|---|
| results/particle_md_rdf.csv   | r vs g(r) radial distribution |
| results/particle_md_rdf.json  | T, n_coord, dn_correction |
| results/collision_xs.csv      | sigma*, omega, mu, kappa at 5 temperatures |
| results/langevin_samples.csv  | 4 chains x N steps of DN posterior |
| results/langevin_samples.json | posterior mean, 95% CI, R-hat, ESS |
| results/sei_impedance.csv     | R_sei, R_cei, R_bulk, C_H, eta, tau, dn_eff at each thickness |
| results/sei_impedance.json    | summary at mid-thickness |
| results/calibration_5anchor.csv | per-anchor dn_pred vs dn_expt |
| results/pbp_metrics.json      | overall MAE / RMSE + per-row detail |

File: donor-screener-pbp/data/sse_datasets_combined.csv
id,formula,name,family,source,sigma_ion_S_cm,E_g_eV,stability_window_V,migration_barrier_eV,cost_index,dn_pbp_v2,a_A,b_A,c_A,space_group,DOI,rank
P-01,Li5.5PS4.5Cl1.5Br0.5I0.5,LGSSSI (high-entropy argyrodite),halide,CAS 2025 LGSSSI,0.0322,2.6,5.5,0.18,2.5,7.434443584449264,0.0,0.0,0.0,,,1
P-04,Li3PS3.5O0.5,O-doped Li3PS4,sulfide,Sci.Rep. 5 14227 (2015),0.0032,2.7,5.5,0.28,1.2,7.286568542494924,0.0,0.0,0.0,,,2
P-05,Li3YCl6,Li3YCl6 (halide),halide,Asano 2018,0.001,5.0,4.0,0.34,6.0,7.246622776601684,0.0,0.0,0.0,,,3
P-07,Li2ZrCl6,Li2ZrCl6,halide,Kwak 2021,0.0008,5.2,4.5,0.38,5.5,7.233284271247462,0.0,0.0,0.0,,,4
P-06,Li3InCl6,Li3InCl6,halide,Li 2019,0.0008,4.8,4.0,0.4,7.0,7.228284271247462,0.0,0.0,0.0,,,5
P-10,LiBH4,LiBH4 (hydride),hydride,Matsuo 2011,0.0001,5.5,3.0,0.5,2.0,7.1850000000000005,0.0,0.0,0.0,,,6
P-08,LiNbO3,LiNbO3,oxide,IOP BVpath,1e-07,4.0,4.0,0.55,5.0,7.162816227766017,0.0,0.0,0.0,,,7
P-09,LiTaO3,LiTaO3,oxide,IOP BVpath,1e-07,4.5,4.0,0.55,8.0,7.162816227766017,0.0,0.0,0.0,,,8
P-03,Li2SnO3,Li2SnO3 (cathode coating),oxide,IOP BVpath,1e-09,5.5,4.5,0.7,4.0,7.125031622776602,0.0,0.0,0.0,,,9
P-02,Li2SiO3,Li2SiO3 (cathode coating),oxide,IOP BVpath,1e-09,6.5,5.0,0.8,1.5,7.100031622776601,0.0,0.0,0.0,,,10
